Repository: RemDelaporteMathurin/h-transport-materials

Plots for the record report on pull requests. Generated, do not edit.

File: data/records/APMT-P-H-hu2015.yaml
id: htm:APMT-P-H-hu2015
property: permeability
law: sieverts
material: apmt
isotope: H
method: unknown
source:
  doi: 10.1016/j.jnucmat.2015.02.040
  location: null
reported:
  form: points
  file: APMT-P-H-hu2015.csv
  x:
    column: 0
    quantity: inverse_temperature
    unit: 1/K
    factor: 1000.0
  y:
    column: 1
    quantity: value
    unit: mol * m**-1 * s**-1 * MPa**-0.5
note: Figure 6
curation:
  status: draft
  flags:
  - 'migrated automatically: check the values, method and location against the paper'
  migrated_from: h_transport_materials/property_database/FeCrAl/apmt/apmt.py:14

File: data/records/Ag-D-H-katsuta1979.yaml
id: htm:Ag-D-H-katsuta1979
property: diffusivity
material: silver
isotope: H
method: unknown
source:
  doi: 10.1016/0036-9748(79)90391-0
  location: null
reported:
  form: arrhenius
  pre_exp:
    value: 8.55e-07
    unit: m**2 * s**-1
  act_energy:
    value: 3620.0
    unit: K
  range:
    value:
    - 947.0
    - 1123.0
    unit: K
curation:
  status: draft
  flags:
  - 'migrated automatically: check the values, method and location against the paper'
  migrated_from: h_transport_materials/property_database/silver.py:9

File: data/records/Ag-S-H-mclellan1973.yaml
id: htm:Ag-S-H-mclellan1973
property: solubility
law: sieverts
material: silver
isotope: H
method: unknown
source:
  doi: 10.1016/S0022-3697(73)80022-8
  location: null
reported:
  form: points
  file: Ag-S-H-mclellan1973.csv
  x:
    column: 0
    quantity: temperature
    unit: degC
  y:
    column: 1
    quantity: value
    unit: mol * m**-3 * Pa**-0.5
note: there is likely a mistake in Shimada's 2020 Review
curation:
  status: draft
  flags:
  - 'migrated automatically: check the values, method and location against the paper'
  migrated_from: h_transport_materials/property_database/silver.py:28

File: data/records/Al-D-H-hashimoto1983.yaml
id: htm:Al-D-H-hashimoto1983
property: diffusivity
material: aluminium
isotope: H
method: unknown
source:
  doi: 10.1088/0305-4608/13/6/013
  location: null
reported:
  form: arrhenius
  pre_exp:
    value: 0.26
    unit: cm**2 * s**-1
  act_energy:
    value: 0.62
    unit: eV * particle**-1
  range:
    value:
    - 300.0
    - 400.0
    unit: degC
curation:
  status: draft
  flags:
  - 'migrated automatically: check the values, method and location against the paper'
  migrated_from: h_transport_materials/property_database/aluminium/aluminium.py:70

File: data/records/Al-D-H-ichimura1991.yaml
id: htm:Al-D-H-ichimura1991
property: diffusivity
material: aluminium
isotope: H
method: unknown
source:
  doi: 10.2320/matertrans1989.32.1109
  location: null
reported:
  form: arrhenius
  pre_exp:
    value: 4.58e-06
    unit: m**2 * s**-1
  act_energy:
    value: 37.0
    unit: kJ * mol**-1
  range:
    value:
    - 573.0
    - 923.0
    unit: K
note: columnar grain
curation:
  status: draft
  flags:
  - 'migrated automatically: check the values, method and location against the paper'
  migrated_from: h_transport_materials/property_database/aluminium/aluminium.py:81

File: data/records/Al-D-H-ishikawa1986.yaml
id: htm:Al-D-H-ishikawa1986
property: diffusivity
material: aluminium
isotope: H
method: unknown
source:
  doi: 10.1016/0001-6160(86)90219-1
  location: null
reported:
  form: arrhenius
  pre_exp:
    value: 9.2e-05
    unit: m**2 * s**-1
  act_energy:
    value: 55.25
    unit: kJ * mol**-1
  range:
    value:
    - 285.0
    - 328.0
    unit: K
curation:
  status: draft
  flags:
  - 'migrated automatically: check the values, method and location against the paper'
  migrated_from: h_transport_materials/property_database/aluminium/aluminium.py:100

File: data/records/Al-D-H-outlaw1982.yaml
id: htm:Al-D-H-outlaw1982
property: diffusivity
material: aluminium
isotope: H
method: unknown
source:
  doi: 10.1016/0036-9748(82)90354-4
  location: null
reported:
  form: points
  file: Al-D-H-outlaw1982.csv
  x:
    column: 0
    quantity: temperature
    unit: degC
  y:
    column: 1
    quantity: value
    unit: m**2 * s**-1
curation:
  status: draft
  flags:
  - 'migrated automatically: check the values, method and location against the paper'
  migrated_from: h_transport_materials/property_database/aluminium/aluminium.py:90

File: data/records/Al-D-H-saitoh1994.yaml
id: htm:Al-D-H-saitoh1994
property: diffusivity
material: aluminium
isotope: H
method: unknown
source:
  doi: 10.1016/0956-7151(94)90329-8
  location: null
reported:
  form: arrhenius
  pre_exp:
    value: 6.1e-05
    unit: m**2 * s**-1
  act_energy:
    value: 54.8
    unit: kJ * mol**-1
  range:
    value:
    - 446.0
    - 681.0
    unit: K
curation:
  status: draft
  flags:
  - 'migrated automatically: check the values, method and location against the paper'
  migrated_from: h_transport_materials/property_database/aluminium/aluminium.py:62

File: data/records/Al-D-H-young1998.yaml
id: htm:Al-D-H-young1998
property: diffusivity
material: aluminium
isotope: H
method: unknown
source:
  doi: 10.1016/S1359-6454(98)00333-4
  location: null
reported:
  form: points
  file: Al-D-H-young1998.csv
  x:
    column: 0
    quantity: inverse_temperature
    unit: 1/K
    factor: 1000.0
  y:
    column: 1
    quantity: value
    unit: cm**2 * s**-1
    scale: ln
curation:
  status: draft
  flags:
  - 'migrated automatically: check the values, method and location against the paper'
  migrated_from: h_transport_materials/property_database/aluminium/aluminium.py:13

File: data/records/Al-P-H-cochran1961.yaml
id: htm:Al-P-H-cochran1961
property: permeability
law: sieverts
material: aluminium
isotope: H
method: unknown
source:
  doi: 10.1149/1.2428079
  location: null
reported:
  form: arrhenius
  pre_exp:
    value: 4.5e-06
    unit: mol * m**-1 * s**-1 * Pa**-0.5
  act_energy:
    value: 12360.0
    unit: K
  range:
    value:
    - 670.0
    - 870.0
    unit: K
note: the units given in the original paper are odd. This is the conversion found in DOI:10.2172/5277693
curation:
  status: draft
  flags:
  - 'migrated automatically: check the values, method and location against the paper'
  migrated_from: h_transport_materials/property_database/aluminium/aluminium.py:40

File: data/records/Al-P-H-eichenauer1961.yaml
id: htm:Al-P-H-eichenauer1961
property: permeability
law: sieverts
material: aluminium
isotope: H
method: unknown
source:
  key: eichenauer1961
  location: null
reported:
  form: arrhenius
  pre_exp:
    value: 3.8e-06
    unit: mol * m**-1 * s**-1 * Pa**-0.5
  act_energy:
    value: 18900.0
    unit: K
  range:
    value:
    - 630.0
    - 870.0
    unit: K
note: could not find the original paper, found in DOI:10.2172/5277693
curation:
  status: draft
  flags:
  - 'migrated automatically: check the values, method and location against the paper'
  migrated_from: h_transport_materials/property_database/aluminium/aluminium.py:30

File: data/records/Al-P-H-song1997.yaml
id: htm:Al-P-H-song1997
property: permeability
law: sieverts
material: aluminium
isotope: H
method: unknown
source:
  doi: 10.1016/S0022-3115(97)00146-3
  location: null
reported:
  form: arrhenius
  pre_exp:
    value: 1.0e-06
    unit: mol * m**-1 * s**-1 * MPa**-0.5
  act_energy:
    value: 52.5
    unit: kJ * mol**-1
  range:
    value:
    - 400.0
    - 500.0
    unit: degC
note: natural oxide
curation:
  status: draft
  flags:
  - 'migrated automatically: check the values, method and location against the paper'
  migrated_from: h_transport_materials/property_database/aluminium/aluminium.py:50

File: data/records/Al-S-H-ransley1948.yaml
id: htm:Al-S-H-ransley1948
property: solubility
law: sieverts
material: aluminium
isotope: H
method: unknown
source:
  key: ransley1948
  location: null
reported:
  form: arrhenius
  pre_exp:
    value: 0.0232
    unit: mol * m**-3 * Pa**-0.5
  act_energy:
    value: 39.7
    unit: kJ * mol**-1
  range:
    value:
    - 723.0
    - 873.0
    unit: K
curation:
  status: draft
  flags:
  - 'migrated automatically: check the values, method and location against the paper'
  migrated_from: h_transport_materials/property_database/aluminium/aluminium.py:20

File: data/records/Al2O3-D-H-belonoshko2004-b.yaml
id: htm:Al2O3-D-H-belonoshko2004-b
property: diffusivity
material: alumina
isotope: H
method: unknown
source:
  doi: 10.1103/PhysRevB.69.024302
  location: null
reported:
  form: points
  file: Al2O3-D-H-belonoshko2004-b.csv
  x:
    column: 0
    quantity: inverse_temperature
    unit: 1/K
    factor: 1.0
  y:
    column: 1
    quantity: value
    unit: m**2 * s**-1
note: liquid alumina
curation:
  status: draft
  flags:
  - 'migrated automatically: check the values, method and location against the paper'
  migrated_from: h_transport_materials/property_database/alumina/alumina.py:53

File: data/records/Al2O3-D-H-belonoshko2004.yaml
id: htm:Al2O3-D-H-belonoshko2004
property: diffusivity
material: alumina
isotope: H
method: unknown
source:
  doi: 10.1103/PhysRevB.69.024302
  location: null
reported:
  form: points
  file: Al2O3-D-H-belonoshko2004.csv
  x:
    column: 0
    quantity: inverse_temperature
    unit: 1/K
    factor: 1.0
  y:
    column: 1
    quantity: value
    unit: m**2 * s**-1
note: solid alpha alumina
curation:
  status: draft
  flags:
  - 'migrated automatically: check the values, method and location against the paper'
  migrated_from: h_transport_materials/property_database/alumina/alumina.py:45

File: data/records/Al2O3-D-H-serra2004.yaml
id: htm:Al2O3-D-H-serra2004
property: diffusivity
material: alumina
isotope: H
method: unknown
source:
  doi: 10.1111/j.1551-2916.2004.00003.x
  location: null
reported:
  form: points
  file: Al2O3-D-H-serra2004.csv
  x:
    column: 0
    quantity: inverse_temperature
    unit: 1/K
    factor: 1.0
  y:
    column: 1
    quantity: value
    unit: m**2 * s**-1
curation:
  status: draft
  flags:
  - 'migrated automatically: check the values, method and location against the paper'
  migrated_from: h_transport_materials/property_database/alumina/alumina.py:24

File: data/records/Al2O3-D-T-fowler1977-b.yaml
id: htm:Al2O3-D-T-fowler1977-b
property: diffusivity
material: alumina
isotope: T
method: unknown
source:
  doi: 10.1111/j.1151-2916.1977.tb15493.x
  location: null
reported:
  form: points
  file: Al2O3-D-T-fowler1977-b.csv
  x:
    column: 0
    quantity: inverse_temperature
    unit: 1/K
    factor: 1.0
  y:
    column: 1
    quantity: value
    unit: cm**2 * s**-1
note: powder
curation:
  status: draft
  flags:
  - 'migrated automatically: check the values, method and location against the paper'
  migrated_from: h_transport_materials/property_database/alumina/alumina.py:76

File: data/records/Al2O3-D-T-fowler1977-c.yaml
id: htm:Al2O3-D-T-fowler1977-c
property: diffusivity
material: alumina
isotope: T
method: unknown
source:
  doi: 10.1111/j.1151-2916.1977.tb15493.x
  location: null
reported:
  form: points
  file: Al2O3-D-T-fowler1977-c.csv
  x:
    column: 0
    quantity: inverse_temperature
    unit: 1/K
    factor: 1.0
  y:
    column: 1
    quantity: value
    unit: cm**2 * s**-1
note: powder
curation:
  status: draft
  flags:
  - 'migrated automatically: check the values, method and location against the paper'
  migrated_from: h_transport_materials/property_database/alumina/alumina.py:84

File: data/records/Al2O3-D-T-fowler1977-d.yaml
id: htm:Al2O3-D-T-fowler1977-d
property: diffusivity
material: alumina
isotope: T
method: unknown
source:
  doi: 10.1111/j.1151-2916.1977.tb15493.x
  location: null
reported:
  form: points
  file: Al2O3-D-T-fowler1977-d.csv
  x:
    column: 0
    quantity: inverse_temperature
    unit: 1/K
    factor: 1.0
  y:
    column: 1
    quantity: value
    unit: cm**2 * s**-1
note: MgO doped
curation:
  status: draft
  flags:
  - 'migrated automatically: check the values, method and location against the paper'
  migrated_from: h_transport_materials/property_database/alumina/alumina.py:92

File: data/records/Al2O3-D-T-fowler1977.yaml
id: htm:Al2O3-D-T-fowler1977
property: diffusivity
material: alumina
isotope: T
method: unknown
source:
  doi: 10.1111/j.1151-2916.1977.tb15493.x
  location: null
reported:
  form: points
  file: Al2O3-D-T-fowler1977.csv
  x:
    column: 0
    quantity: inverse_temperature
    unit: 1/K
    factor: 1.0
  y:
    column: 1
    quantity: value
    unit: cm**2 * s**-1
note: single crystal
curation:
  status: draft
  flags:
  - 'migrated automatically: check the values, method and location against the paper'
  migrated_from: h_transport_materials/property_database/alumina/alumina.py:68

File: data/records/Al2O3-P-H-serra2004.yaml
id: htm:Al2O3-P-H-serra2004
property: permeability
law: sieverts
material: alumina
isotope: H
method: unknown
source:
  doi: 10.1111/j.1551-2916.2004.00003.x
  location: null
reported:
  form: points
  file: Al2O3-P-H-serra2004.csv
  x:
    column: 0
    quantity: inverse_temperature
    unit: 1/K
    factor: 1.0
  y:
    column: 1
    quantity: value
    unit: mol * m**-1 * s**-1 * Pa**-0.5
curation:
  status: draft
  flags:
  - 'migrated automatically: check the values, method and location against the paper'
  migrated_from: h_transport_materials/property_database/alumina/alumina.py:17

File: data/records/Al2O3-S-H-serra2004.yaml
id: htm:Al2O3-S-H-serra2004
property: solubility
law: sieverts
material: alumina
isotope: H
method: unknown
source:
  doi: 10.1111/j.1551-2916.2004.00003.x
  location: null
reported:
  form: points
  file: Al2O3-S-H-serra2004.csv
  x:
    column: 0
    quantity: inverse_temperature
    unit: 1/K
    factor: 1.0
  y:
    column: 1
    quantity: value
    unit: mol * m**-3 * Pa**-0.5
curation:
  status: draft
  flags:
  - 'migrated automatically: check the values, method and location against the paper'
  migrated_from: h_transport_materials/property_database/alumina/alumina.py:31

File: data/records/Au-D-H-eichenauer1962.yaml
id: htm:Au-D-H-eichenauer1962
property: diffusivity
material: gold
isotope: H
method: unknown
source:
  key: eichenauer1962
  location: null
reported:
  form: arrhenius
  pre_exp:
    value: 5.6e-08
    unit: m**2 * s**-1
  act_energy:
    value: 23.6
    unit: kJ * mol**-1
  range:
    value:
    - 773.0
    - 1273.0
    unit: K
curation:
  status: draft
  flags:
  - 'migrated automatically: check the values, method and location against the paper'
  migrated_from: h_transport_materials/property_database/gold.py:10

File: data/records/Au-S-H-mclellan1973.yaml
id: htm:Au-S-H-mclellan1973
property: solubility
law: sieverts
material: gold
isotope: H
method: unknown
source:
  doi: 10.1016/S0022-3697(73)80022-8
  location: null
reported:
  form: points
  file: Au-S-H-mclellan1973.csv
  x:
    column: 0
    quantity: temperature
    unit: degC
  y:
    column: 1
    quantity: value
    unit: atfr / Pa^0.5
transformations:
- op: mole_fraction_to_concentration
  params:
    molar_volume: 1.02e-5 m^3/mol
  origin: htm
  rationale: The paper gives an atom fraction. HTM divides it by the molar volume from https://www.aqua-calc.com/calculate/mole-to-volume-and-weight/substance/gold,
    a room temperature value.
curation:
  status: draft
  flags:
  - 'transcribed from the current HTM entry: check the values, method and location against the paper'
  migrated_from: h_transport_materials/property_database/gold.py:54

File: data/records/Au-S-H-shimada2020.yaml
id: htm:Au-S-H-shimada2020
property: solubility
law: sieverts
material: gold
isotope: H
method: unknown
source:
  doi: 10.1016/B978-0-12-803581-8.11754-0
  location: null
reported:
  form: arrhenius
  pre_exp:
    value: 78.0
    unit: mol * m**-3 * Pa**-0.5
  act_energy:
    value: 99.4
    unit: kJ * mol**-1
  range:
    value:
    - 773.0
    - 873.0
    unit: K
note: this was computed from the permeability of Caskey and Derrick and the diffusivity of Eichenauer
curation:
  status: draft
  flags:
  - 'migrated automatically: check the values, method and location against the paper'
  migrated_from: h_transport_materials/property_database/gold.py:19

File: data/records/Be-D-D-abramov1990.yaml
id: htm:Be-D-D-abramov1990
property: diffusivity
material: beryllium
isotope: D
method: unknown
source:
  doi: 10.1016/0022-3115(90)90274-Q
  location: null
reported:
  form: arrhenius
  pre_exp:
    value: 8.0e-09
    unit: m**2 * s**-1
  act_energy:
    value: 35.1
    unit: kJ * mol**-1
  range:
    value:
    - 620.0
    - 775.0
    unit: K
curation:
  status: draft
  flags:
  - 'migrated automatically: check the values, method and location against the paper'
  migrated_from: h_transport_materials/property_database/beryllium.py:8

File: data/records/Be-D-T-jones1967.yaml
id: htm:Be-D-T-jones1967
property: diffusivity
material: beryllium
isotope: T
method: unknown
source:
  doi: 10.1016/0022-3115(67)90190-0
  location: null
reported:
  form: log_linear
  base: e
  intercept: -6.53
  y_unit: cm**2 * s**-1
  slope:
    value: -965.0
    unit: K
  range:
    value:
    - 400.0
    - 900.0
    unit: K
note: Jones also gives a solubility but the units are weird
curation:
  status: draft
  flags:
  - 'migrated automatically: check the values, method and location against the paper'
  migrated_from: h_transport_materials/property_database/beryllium.py:28

File: data/records/Be-Kr-H-dolan1994.yaml
id: htm:Be-Kr-H-dolan1994
property: recombination_coeff
material: beryllium
isotope: H
method: unknown
source:
  doi: 10.2172/10191406
  location: null
reported:
  form: arrhenius
  pre_exp:
    value: 1.46e-29
    unit: m**4 * s**-1 * particle**-1
  act_energy:
    value: 0.214
    unit: eV * particle**-1
  range:
    value:
    - 333.0
    - 800.0
    unit: K
note: Comes from a review (p. 14). The data from Hsu 1990 https://doi.org/10.1016/0022-3115(90)90049-S
  (range taking from them) seems to have been used by the PERI code to extract D/2kr then using D from
  another source Dolan obtained Kr.
curation:
  status: draft
  flags:
  - 'migrated automatically: check the values, method and location against the paper'
  migrated_from: h_transport_materials/property_database/beryllium.py:37

File: data/records/Be-S-H-shapovalov1988.yaml
id: htm:Be-S-H-shapovalov1988
property: solubility
law: sieverts
material: beryllium
isotope: H
method: unknown
source:
  key: shapovalov1988
  location: null
reported:
  form: arrhenius
  pre_exp:
    value: 0.019
    unit: mol * m**-3 * Pa**-0.5
  act_energy:
    value: 16.8
    unit: kJ * mol**-1
  range:
    value:
    - 673.0
    - 1473.0
    unit: K
note: couldn't find the original paper so took values from Shimada 2020 review
curation:
  status: draft
  flags:
  - 'migrated automatically: check the values, method and location against the paper'
  migrated_from: h_transport_materials/property_database/beryllium.py:17

File: data/records/C-D-D-atsumi1988.yaml
id: htm:C-D-D-atsumi1988
property: diffusivity
material: graphite
isotope: D
method: unknown
source:
  doi: 10.1016/0022-3115(88)90247-4
  location: null
reported:
  form: arrhenius
  pre_exp:
    value: 1.69
    unit: cm**2 * s**-1
  act_energy:
    value: 251.0
    unit: kJ * mol**-1
  range:
    value:
    - 500.0
    - 900.0
    unit: degC
note: Equation 5 of Atsumi's paper
curation:
  status: draft
  flags:
  - 'migrated automatically: check the values, method and location against the paper'
  migrated_from: h_transport_materials/property_database/carbon.py:14

File: data/records/C-D-D-dolan2021.yaml
id: htm:C-D-D-dolan2021
property: diffusivity
material: graphite
isotope: D
method: unknown
sample:
  form: POCO AXF-5Q1 graphite
source:
  key: dolan2021
  location: Eq. 4.3 and Fig. 4.5, PDF p.171 to 174, and Table 5.11, PDF p.228
reported:
  form: arrhenius
  pre_exp:
    value: 0.417
    unit: m^2 / s
  act_energy:
    value: 235
    unit: kJ / mol
  range: null
transformations:
- op: assume_range
  params:
    range: [800, 1425]
    unit: K
  origin: htm
  rationale: >-
    The thesis gives no range for the fit. Fig. 4.5 compares it with desorption
    measurements from 800 K up, and p.172 counts the diffusion-controlled peak as the
    desorption up to 1425 K. This range is HTM's, not the author's.
note: >-
  Bulk diffusivity, D_Bulk = Do exp(-Ea/RT) (Eq. 4.3), fitted to a deuterium thermal
  desorption profile of POCO AXF-5Q1 graphite by searching Do and Ea for the lowest error
  (Figs. 4.3 to 4.5). Activation energies of 230 to 260 kJ/mol fit about as well.
  Table 5.11 uses the same law, without isotope scaling, as the tritium bulk diffusivity.
  1.3e4 to 2.7e4 times higher than htm:C-D-D-atsumi1988 where the two ranges overlap
  (800 to 1173 K). On p.174 the thesis puts this bulk value about four orders of magnitude
  above grain diffusivities and below pore diffusivities, and relates the gap to the 1 mm
  sample thickness against a 10 um grain size.
curation:
  status: draft

File: data/records/C-D-H-causey1989.yaml
id: htm:C-D-H-causey1989
property: diffusivity
material: graphite
isotope: H
method: unknown
source:
  doi: 10.1016/0022-3115(89)90265-1
  location: null
reported:
  form: arrhenius
  pre_exp:
    value: 9.3e-05
    unit: m**2 * s**-1
  act_energy:
    value: 2.8
    unit: eV * particle**-1
  range:
    value:
    - 900.0
    - 1473.0
    unit: K
curation:
  status: draft
  flags:
  - 'migrated automatically: check the values, method and location against the paper'
  migrated_from: h_transport_materials/property_database/carbon.py:6

File: data/records/C-D-H-petucci2013-b.yaml
id: htm:C-D-H-petucci2013-b
property: diffusivity
material: graphite
isotope: H
method: unknown
source:
  doi: 10.1063/1.4813919
  location: null
reported:
  form: points
  file: C-D-H-petucci2013-b.csv
  x:
    column: 0
    quantity: temperature
    unit: K
  y:
    column: 1
    quantity: value
    unit: angstrom**2 * ps**-1
note: H2 diffusion in graphene calculated by molecular dynamics. Data from table III
curation:
  status: draft
  flags:
  - 'migrated automatically: check the values, method and location against the paper'
  migrated_from: h_transport_materials/property_database/carbon.py:93

File: data/records/C-D-H-petucci2013.yaml
id: htm:C-D-H-petucci2013
property: diffusivity
material: graphite
isotope: H
method: unknown
source:
  doi: 10.1063/1.4813919
  location: null
reported:
  form: points
  file: C-D-H-petucci2013.csv
  x:
    column: 0
    quantity: temperature
    unit: K
  y:
    column: 1
    quantity: value
    unit: angstrom**2 * ps**-1
note: H2 diffusion in graphite calculated by molecular dynamics. Data from table III
curation:
  status: draft
  flags:
  - 'migrated automatically: check the values, method and location against the paper'
  migrated_from: h_transport_materials/property_database/carbon.py:80

File: data/records/C-D-T-dolan2021.yaml
id: htm:C-D-T-dolan2021
property: diffusivity
material: graphite
isotope: T
method: unknown
sample:
  form: POCO AXF-5Q1 graphite
source:
  key: dolan2021
  location: PDF p.219
reported:
  form: constant
  value:
    value: 3.65e-15
    unit: m^2 / s
  temperature:
    value: 600
    unit: degC
note: >-
  Bulk diffusivity of tritium, determined in Section 4 of the thesis by fitting a
  transport model to retention data. Single temperature only. The text quotes it
  next to a 600 C value for 316 steel. It matches the fit D = 0.417 exp(-235 kJ/mol / RT)
  m2/s on PDF p.228 evaluated at 873 K. About 2e4 times higher than Atsumi 1988
  (htm:C-D-D-atsumi1988) at the same temperature, a model-fit value on a different graphite grade.
curation:
  status: draft

File: data/records/C-S-H-atsumi1988.yaml
id: htm:C-S-H-atsumi1988
property: solubility
law: sieverts
material: graphite
isotope: H
method: unknown
source:
  doi: 10.1016/0022-3115(88)90247-4
  location: null
reported:
  form: arrhenius
  pre_exp:
    value: 0.19
    unit: mol * m**-3 * Pa**-0.5
  act_energy:
    value: -19.2
    unit: kJ * mol**-1
  range:
    value:
    - 850.0
    - 1050.0
    unit: degC
curation:
  status: draft
  flags:
  - 'migrated automatically: check the values, method and location against the paper'
  migrated_from: h_transport_materials/property_database/carbon.py:26

File: data/records/C-S-H-shirasu1993-a.yaml
id: htm:C-S-H-shirasu1993-a
property: solubility
law: sieverts
material: graphite
isotope: H
method: unknown
sample:
  form: IG-110U
source:
  doi: 10.1016/0022-3115(93)90332-S
  location: Table 1
reported:
  form: log_linear
  base: e
  intercept: -14.5
  act_energy: {value: -18.2, unit: "kJ/mol"}
  y_unit: "atfr / Pa^0.5"
  range: {value: [700, 1000], unit: degC}
transformations:
  - op: mole_fraction_to_concentration
    params: {per: atom}
    origin: htm
    rationale: >-
      The paper gives the H/C atom ratio. HTM converts it with the density of
      graphite from the material registry.
note: graphite IG-110U
curation:
  status: draft
  flags:
    - see the graphite density flags (theoretical vs bulk density)

File: data/records/C-S-H-shirasu1993-b.yaml
id: htm:C-S-H-shirasu1993-b
property: solubility
law: sieverts
material: graphite
isotope: H
method: unknown
sample:
  form: POCO AXS-5Q
source:
  doi: 10.1016/0022-3115(93)90332-S
  location: null
reported:
  form: log_linear
  base: e
  intercept: -15.6
  act_energy:
    value: -21.5
    unit: kJ/mol
  y_unit: atfr / Pa^0.5
  range:
    value:
    - 700
    - 1000
    unit: degC
transformations:
- op: mole_fraction_to_concentration
  params:
    per: atom
  origin: htm
  rationale: The paper gives the H/C atom ratio. HTM converts it with the density of graphite from the
    material registry.
note: graphite POCO AXS-5Q
curation:
  status: draft
  flags:
  - 'transcribed from the current HTM entry: check the values, method and location against the paper'
  - see the graphite density flags (theoretical vs bulk density)
  migrated_from: h_transport_materials/property_database/carbon.py:118

File: data/records/C-S-H-shirasu1993-c.yaml
id: htm:C-S-H-shirasu1993-c
property: solubility
law: sieverts
material: graphite
isotope: H
method: unknown
sample:
  form: ISO-880U
source:
  doi: 10.1016/0022-3115(93)90332-S
  location: null
reported:
  form: log_linear
  base: e
  intercept: -15.8
  act_energy:
    value: -22.0
    unit: kJ/mol
  y_unit: atfr / Pa^0.5
  range:
    value:
    - 700
    - 900
    unit: degC
transformations:
- op: mole_fraction_to_concentration
  params:
    per: atom
  origin: htm
  rationale: The paper gives the H/C atom ratio. HTM converts it with the density of graphite from the
    material registry.
note: graphite ISO-880U
curation:
  status: draft
  flags:
  - 'transcribed from the current HTM entry: check the values, method and location against the paper'
  - see the graphite density flags (theoretical vs bulk density)
  migrated_from: h_transport_materials/property_database/carbon.py:127

File: data/records/C-S-H-shirasu1993-d.yaml
id: htm:C-S-H-shirasu1993-d
property: solubility
law: sieverts
material: graphite
isotope: H
method: unknown
sample:
  form: ISO-880U
source:
  doi: 10.1016/0022-3115(93)90332-S
  location: null
reported:
  form: log_linear
  base: e
  intercept: -18.5
  act_energy:
    value: -48.2
    unit: kJ/mol
  y_unit: atfr / Pa^0.5
  range:
    value:
    - 900
    - 1000
    unit: degC
transformations:
- op: mole_fraction_to_concentration
  params:
    per: atom
  origin: htm
  rationale: The paper gives the H/C atom ratio. HTM converts it with the density of graphite from the
    material registry.
note: graphite ISO-880U
curation:
  status: draft
  flags:
  - 'transcribed from the current HTM entry: check the values, method and location against the paper'
  - see the graphite density flags (theoretical vs bulk density)
  migrated_from: h_transport_materials/property_database/carbon.py:136

File: data/records/C-S-H-shirasu1993-e.yaml
id: htm:C-S-H-shirasu1993-e
property: solubility
law: sieverts
material: graphite
isotope: H
method: unknown
sample:
  form: EK-98
source:
  doi: 10.1016/0022-3115(93)90332-S
  location: null
reported:
  form: log_linear
  base: e
  intercept: -14.7
  act_energy:
    value: -13.5
    unit: kJ/mol
  y_unit: atfr / Pa^0.5
  range:
    value:
    - 700
    - 800
    unit: degC
transformations:
- op: mole_fraction_to_concentration
  params:
    per: atom
  origin: htm
  rationale: The paper gives the H/C atom ratio. HTM converts it with the density of graphite from the
    material registry.
note: graphite EK-98
curation:
  status: draft
  flags:
  - 'transcribed from the current HTM entry: check the values, method and location against the paper'
  - see the graphite density flags (theoretical vs bulk density)
  migrated_from: h_transport_materials/property_database/carbon.py:145

File: data/records/C-S-H-shirasu1993-f.yaml
id: htm:C-S-H-shirasu1993-f
property: solubility
law: sieverts
material: graphite
isotope: H
method: unknown
sample:
  form: EK-98
source:
  doi: 10.1016/0022-3115(93)90332-S
  location: null
reported:
  form: log_linear
  base: e
  intercept: -18.5
  act_energy:
    value: -47.6
    unit: kJ/mol
  y_unit: atfr / Pa^0.5
  range:
    value:
    - 800
    - 1000
    unit: degC
transformations:
- op: mole_fraction_to_concentration
  params:
    per: atom
  origin: htm
  rationale: The paper gives the H/C atom ratio. HTM converts it with the density of graphite from the
    material registry.
note: graphite EK-98
curation:
  status: draft
  flags:
  - 'transcribed from the current HTM entry: check the values, method and location against the paper'
  - see the graphite density flags (theoretical vs bulk density)
  migrated_from: h_transport_materials/property_database/carbon.py:154

File: data/records/Cr-D-D-zhou2024-b.yaml
id: htm:Cr-D-D-zhou2024-b
property: diffusivity
material: chromium
isotope: D
method: unknown
source:
  doi: 10.1063/5.0204192
  location: null
reported:
  form: arrhenius
  pre_exp:
    value: 1.11e-07
    unit: m**2 * s**-1
  act_energy:
    value: 0.11
    unit: eV * particle**-1
  range:
    value:
    - 297.0
    - 1000.0
    unit: K
note: Table S2 of suplementary materials. Model 4 considering lattice pDOS coupled with hydrogen isotope
  vibrations and thermal expansion
curation:
  status: draft
  flags:
  - 'migrated automatically: check the values, method and location against the paper'
  migrated_from: h_transport_materials/property_database/chromium.py:36

File: data/records/Cr-D-D-zhou2024.yaml
id: htm:Cr-D-D-zhou2024
property: diffusivity
material: chromium
isotope: D
method: unknown
source:
  doi: 10.1063/5.0204192
  location: null
reported:
  form: arrhenius
  pre_exp:
    value: 1.383e-07
    unit: m**2 * s**-1
  act_energy:
    value: 0.111
    unit: eV * particle**-1
  range:
    value:
    - 297.0
    - 1000.0
    unit: K
note: Table S2 of suplementary materials. Model 1 considering only hydrogen isotope vibrations
curation:
  status: draft
  flags:
  - 'migrated automatically: check the values, method and location against the paper'
  migrated_from: h_transport_materials/property_database/chromium.py:27

File: data/records/Cr-D-H-zhou2024-b.yaml
id: htm:Cr-D-H-zhou2024-b
property: diffusivity
material: chromium
isotope: H
method: unknown
source:
  doi: 10.1063/5.0204192
  location: null
reported:
  form: arrhenius
  pre_exp:
    value: 1.366e-07
    unit: m**2 * s**-1
  act_energy:
    value: 0.0998
    unit: eV * particle**-1
  range:
    value:
    - 297.0
    - 1000.0
    unit: K
note: Table 2. Model 4 considering lattice pDOS coupled with hydrogen isotope vibrations and thermal expansion
curation:
  status: draft
  flags:
  - 'migrated automatically: check the values, method and location against the paper'
  migrated_from: h_transport_materials/property_database/chromium.py:15

File: data/records/Cr-D-H-zhou2024.yaml
id: htm:Cr-D-H-zhou2024
property: diffusivity
material: chromium
isotope: H
method: unknown
source:
  doi: 10.1063/5.0204192
  location: null
reported:
  form: arrhenius
  pre_exp:
    value: 1.68e-07
    unit: m**2 * s**-1
  act_energy:
    value: 0.0994
    unit: eV * particle**-1
  range:
    value:
    - 297.0
    - 1000.0
    unit: K
note: Table 2. Model 1 considering only hydrogen isotope vibrations
curation:
  status: draft
  flags:
  - 'migrated automatically: check the values, method and location against the paper'
  migrated_from: h_transport_materials/property_database/chromium.py:6

File: data/records/Cr-D-T-zhou2024-b.yaml
id: htm:Cr-D-T-zhou2024-b
property: diffusivity
material: chromium
isotope: T
method: unknown
source:
  doi: 10.1063/5.0204192
  location: null
reported:
  form: arrhenius
  pre_exp:
    value: 9.539e-08
    unit: m**2 * s**-1
  act_energy:
    value: 0.114
    unit: eV * particle**-1
  range:
    value:
    - 297.0
    - 1000.0
    unit: K
note: Table S2 of suplementary materials. Model 4 considering lattice pDOS coupled with hydrogen isotope
  vibrations and thermal expansion
curation:
  status: draft
  flags:
  - 'migrated automatically: check the values, method and location against the paper'
  migrated_from: h_transport_materials/property_database/chromium.py:57

File: data/records/Cr-D-T-zhou2024.yaml
id: htm:Cr-D-T-zhou2024
property: diffusivity
material: chromium
isotope: T
method: unknown
source:
  doi: 10.1063/5.0204192
  location: null
reported:
  form: arrhenius
  pre_exp:
    value: 1.204e-07
    unit: m**2 * s**-1
  act_energy:
    value: 0.114
    unit: eV * particle**-1
  range:
    value:
    - 297.0
    - 1000.0
    unit: K
note: Table S2 of suplementary materials. Model 1 considering only hydrogen isotope vibrations
curation:
  status: draft
  flags:
  - 'migrated automatically: check the values, method and location against the paper'
  migrated_from: h_transport_materials/property_database/chromium.py:48

File: data/records/Cu-D-D-anderl1990.yaml
id: htm:Cu-D-D-anderl1990
property: diffusivity
material: copper
isotope: D
method: unknown
source:
  doi: 10.1016/0022-3115(90)90127-9
  location: null
reported:
  form: arrhenius
  pre_exp:
    value: 9.26e-07
    unit: m**2 * s**-1
  act_energy:
    value: 0.409
    unit: eV * particle**-1
  range:
    value:
    - 638.0
    - 723.0
    unit: K
curation:
  status: draft
  flags:
  - 'migrated automatically: check the values, method and location against the paper'
  migrated_from: h_transport_materials/property_database/copper/copper.py:125

File: data/records/Cu-D-D-anderl1999.yaml
id: htm:Cu-D-D-anderl1999
property: diffusivity
material: copper
isotope: D
method: unknown
source:
  doi: 10.1016/S0022-3115(98)00878-2
  location: null
reported:
  form: arrhenius
  pre_exp:
    value: 2.1e-06
    unit: m**2 * s**-1
  act_energy:
    value: 0.52
    unit: eV * particle**-1
  range:
    value:
    - 700.0
    - 800.0
    unit: K
curation:
  status: draft
  flags:
  - 'migrated automatically: check the values, method and location against the paper'
  migrated_from: h_transport_materials/property_database/copper/copper.py:135

File: data/records/Cu-D-D-eichenauer1965.yaml
id: htm:Cu-D-D-eichenauer1965
property: diffusivity
material: copper
isotope: D
method: unknown
source:
  key: eichenauer1965
  location: null
reported:
  form: arrhenius
  pre_exp:
    value: 6.19e-07
    unit: m**2 * s**-1
  act_energy:
    value: 0.392
    unit: eV * particle**-1
  range:
    value:
    - 703.0
    - 913.0
    unit: K
curation:
  status: draft
  flags:
  - 'migrated automatically: check the values, method and location against the paper'
  migrated_from: h_transport_materials/property_database/copper/copper.py:108

File: data/records/Cu-D-D-katz1971.yaml
id: htm:Cu-D-D-katz1971
property: diffusivity
material: copper
isotope: D
method: unknown
source:
  doi: 10.1103/PhysRevB.4.330
  location: null
reported:
  form: points
  file: Cu-D-D-katz1971.csv
  x:
    column: 0
    quantity: inverse_temperature
    unit: 1/K
    factor: 1000.0
  y:
    column: 1
    quantity: value
    unit: cm**2 * s**-1
curation:
  status: draft
  flags:
  - 'migrated automatically: check the values, method and location against the paper'
  migrated_from: h_transport_materials/property_database/copper/copper.py:56

File: data/records/Cu-D-D-tanabe1987.yaml
id: htm:Cu-D-D-tanabe1987
property: diffusivity
material: copper
isotope: D
method: unknown
source:
  doi: 10.1016/0022-3115(87)90349-7
  location: null
reported:
  form: arrhenius
  pre_exp:
    value: 6.7e-08
    unit: m**2 * s**-1
  act_energy:
    value: 0.24
    unit: eV * particle**-1
  range:
    value:
    - 298.0
    - 1070.0
    unit: K
note: from Assessment of Database for Interaction of Tritium with ITER Plasma Facing Materials
curation:
  status: draft
  flags:
  - 'migrated automatically: check the values, method and location against the paper'
  migrated_from: h_transport_materials/property_database/copper/copper.py:98

File: data/records/Cu-D-H-eichenauer1957.yaml
id: htm:Cu-D-H-eichenauer1957
property: diffusivity
material: copper
isotope: H
method: unknown
source:
  key: eichenauer1957
  location: null
reported:
  form: arrhenius
  pre_exp:
    value: 1.1e-06
    unit: m**2 * s**-1
  act_energy:
    value: 0.4
    unit: eV * particle**-1
  range:
    value:
    - 700.0
    - 920.0
    unit: K
curation:
  status: draft
  flags:
  - 'migrated automatically: check the values, method and location against the paper'
  migrated_from: h_transport_materials/property_database/copper/copper.py:72

File: data/records/Cu-D-H-katz1971.yaml
id: htm:Cu-D-H-katz1971
property: diffusivity
material: copper
isotope: H
method: unknown
source:
  doi: 10.1103/PhysRevB.4.330
  location: null
reported:
  form: points
  file: Cu-D-H-katz1971.csv
  x:
    column: 0
    quantity: inverse_temperature
    unit: 1/K
    factor: 1000.0
  y:
    column: 1
    quantity: value
    unit: cm**2 * s**-1
curation:
  status: draft
  flags:
  - 'migrated automatically: check the values, method and location against the paper'
  migrated_from: h_transport_materials/property_database/copper/copper.py:48

File: data/records/Cu-D-H-magnusson2013.yaml
id: htm:Cu-D-H-magnusson2013
property: diffusivity
material: copper
isotope: H
method: unknown
source:
  key: magnusson2013
  location: null
reported:
  form: arrhenius
  pre_exp:
    value: 1.74e-06
    unit: m**2 * s**-1
  act_energy:
    value: 42000.0
    unit: J * mol**-1
  range:
    value:
    - 298.0
    - 1273.0
    unit: K
curation:
  status: draft
  flags:
  - 'migrated automatically: check the values, method and location against the paper'
  migrated_from: h_transport_materials/property_database/copper/copper.py:34

File: data/records/Cu-D-H-perkins1973.yaml
id: htm:Cu-D-H-perkins1973
property: diffusivity
material: copper
isotope: H
method: unknown
source:
  doi: 10.1116/1.1318061
  location: null
reported:
  form: arrhenius
  pre_exp:
    value: 1.06e-06
    unit: m**2 * s**-1
  act_energy:
    value: 0.4
    unit: eV * particle**-1
  range:
    value:
    - 410.0
    - 710.0
    unit: K
curation:
  status: draft
  flags:
  - 'migrated automatically: check the values, method and location against the paper'
  migrated_from: h_transport_materials/property_database/copper/copper.py:89

File: data/records/Cu-D-H-sakamoto1982.yaml
id: htm:Cu-D-H-sakamoto1982
property: diffusivity
material: copper
isotope: H
method: unknown
source:
  doi: 10.2320/jinstmet1952.46.3_285
  location: null
reported:
  form: arrhenius
  pre_exp:
    value: 3.69e-07
    unit: m**2 * s**-1
  act_energy:
    value: 36820.0
    unit: J * mol**-1
  range:
    value:
    - 292.0
    - 339.0
    unit: K
curation:
  status: draft
  flags:
  - 'migrated automatically: check the values, method and location against the paper'
  migrated_from: h_transport_materials/property_database/copper/copper.py:145
