Repository: RemDelaporteMathurin/h-transport-materials

Plots for the record report on pull requests. Generated, do not edit.

File: data/records/Cu-D-T-katz1971.yaml
id: htm:Cu-D-T-katz1971
property: diffusivity
material: copper
isotope: T
method: unknown
source:
  doi: 10.1103/PhysRevB.4.330
  location: null
reported:
  form: points
  file: Cu-D-T-katz1971.csv
  x:
    column: 0
    quantity: inverse_temperature
    unit: 1/K
    factor: 1000.0
  y:
    column: 1
    quantity: value
    unit: cm**2 * s**-1
curation:
  status: draft
  flags:
  - 'migrated automatically: check the values, method and location against the paper'
  migrated_from: h_transport_materials/property_database/copper/copper.py:64

File: data/records/Cu-D-T-otsuka2010.yaml
id: htm:Cu-D-T-otsuka2010
property: diffusivity
material: copper
isotope: T
method: unknown
source:
  doi: 10.1016/j.fusengdes.2010.03.063
  location: null
reported:
  form: arrhenius
  pre_exp:
    value: 1.11e-06
    unit: m**2 * s**-1
  act_energy:
    value: 0.399
    unit: eV * particle**-1
  range:
    value:
    - 303.0
    - 353.0
    unit: K
curation:
  status: draft
  flags:
  - 'migrated automatically: check the values, method and location against the paper'
  migrated_from: h_transport_materials/property_database/copper/copper.py:154

File: data/records/Cu-D-T-reiter1996.yaml
id: htm:Cu-D-T-reiter1996
property: diffusivity
material: copper
isotope: T
method: unknown
source:
  key: reiter1996
  location: null
reported:
  form: arrhenius
  pre_exp:
    value: 6.6e-07
    unit: m**2 * s**-1
  act_energy:
    value: 0.39
    unit: eV * particle**-1
  range:
    value:
    - 470.0
    - 1200.0
    unit: K
curation:
  status: draft
  flags:
  - 'migrated automatically: check the values, method and location against the paper'
  migrated_from: h_transport_materials/property_database/copper/copper.py:16

File: data/records/Cu-Kr-D-anderl1999.yaml
id: htm:Cu-Kr-D-anderl1999
property: recombination_coeff
material: copper
isotope: D
method: unknown
source:
  doi: 10.1016/S0022-3115(98)00878-2
  location: null
reported:
  form: arrhenius
  pre_exp:
    value: 9.1e-18
    unit: m**4 * s**-1 * particle**-1
  act_energy:
    value: 0.99
    unit: eV * particle**-1
  range:
    value:
    - 700.0
    - 800.0
    unit: K
curation:
  status: draft
  flags:
  - 'migrated automatically: check the values, method and location against the paper'
  migrated_from: h_transport_materials/property_database/copper/copper.py:233

File: data/records/Cu-P-D-houben2022.yaml
id: htm:Cu-P-D-houben2022
property: permeability
law: sieverts
material: copper
isotope: D
method: unknown
source:
  doi: 10.1016/j.nme.2022.101256
  location: null
reported:
  form: arrhenius
  pre_exp:
    value: 3.0e-06
    unit: mol * m**-1 * s**-1 * mbar**-0.5
  act_energy:
    value: 77.0
    unit: kJ * mol**-1
  range:
    value:
    - 300.0
    - 550.0
    unit: degC
curation:
  status: draft
  flags:
  - 'migrated automatically: check the values, method and location against the paper'
  migrated_from: h_transport_materials/property_database/copper/copper.py:242

File: data/records/Cu-S-D-eichenauer1965.yaml
id: htm:Cu-S-D-eichenauer1965
property: solubility
law: sieverts
material: copper
isotope: D
method: unknown
source:
  key: eichenauer1965
  location: null
reported:
  form: arrhenius
  pre_exp:
    value: 3.19e+24
    unit: particle * m**-3 * Pa**-0.5
  act_energy:
    value: 0.41
    unit: eV * particle**-1
  range:
    value:
    - 703.0
    - 913.0
    unit: K
curation:
  status: draft
  flags:
  - 'migrated automatically: check the values, method and location against the paper'
  migrated_from: h_transport_materials/property_database/copper/copper.py:116

File: data/records/Cu-S-H-eichenauer1957.yaml
id: htm:Cu-S-H-eichenauer1957
property: solubility
law: sieverts
material: copper
isotope: H
method: unknown
source:
  key: eichenauer1957
  location: null
reported:
  form: arrhenius
  pre_exp:
    value: 4.9e+23
    unit: particle * m**-3 * Pa**-0.5
  act_energy:
    value: 0.37
    unit: eV * particle**-1
  range:
    value:
    - 700.0
    - 920.0
    unit: K
curation:
  status: draft
  flags:
  - 'migrated automatically: check the values, method and location against the paper'
  migrated_from: h_transport_materials/property_database/copper/copper.py:80

File: data/records/Cu-S-H-mclellan1973.yaml
id: htm:Cu-S-H-mclellan1973
property: solubility
law: sieverts
material: copper
isotope: H
method: unknown
source:
  doi: 10.1016/S0022-3697(73)80022-8
  location: null
reported:
  form: points
  file: Cu-S-H-mclellan1973.csv
  x:
    column: 0
    quantity: temperature
    unit: degC
  y:
    column: 1
    quantity: value
    unit: atfr / Pa^0.5
transformations:
- op: mole_fraction_to_concentration
  params:
    molar_volume: 7.11e-6 m^3/mol
  origin: htm
  rationale: The paper gives an atom fraction. HTM divides it by the molar volume from https://www.aqua-calc.com/calculate/mole-to-volume-and-weight/substance/copper,
    a room temperature value.
curation:
  status: draft
  flags:
  - 'transcribed from the current HTM entry: check the values, method and location against the paper'
  migrated_from: h_transport_materials/property_database/copper/copper.py:226

File: data/records/Cu-S-H-thomas1967.yaml
id: htm:Cu-S-H-thomas1967
property: solubility
law: sieverts
material: copper
isotope: H
method: unknown
source:
  key: thomas1967
  location: null
reported:
  form: arrhenius
  pre_exp:
    value: 1.9e+24
    unit: particle * m**-3 * Pa**-0.5
  act_energy:
    value: 0.51
    unit: eV * particle**-1
  range:
    value:
    - 770.0
    - 1320.0
    unit: K
curation:
  status: draft
  flags:
  - 'migrated automatically: check the values, method and location against the paper'
  migrated_from: h_transport_materials/property_database/copper/copper.py:163

File: data/records/Cu-S-H-wampler1976.yaml
id: htm:Cu-S-H-wampler1976
property: solubility
law: sieverts
material: copper
isotope: H
method: unknown
source:
  doi: 10.1080/14786437608228179
  location: null
reported:
  form: arrhenius
  pre_exp:
    value: 1.07e+24
    unit: particle * m**-3 * Pa**-0.5
  act_energy:
    value: 0.44
    unit: eV * particle**-1
  range:
    value:
    - 770.0
    - 1070.0
    unit: K
curation:
  status: draft
  flags:
  - 'migrated automatically: check the values, method and location against the paper'
  migrated_from: h_transport_materials/property_database/copper/copper.py:172

File: data/records/Cu-S-T-reiter1996.yaml
id: htm:Cu-S-T-reiter1996
property: solubility
law: sieverts
material: copper
isotope: T
method: unknown
source:
  key: reiter1996
  location: null
reported:
  form: arrhenius
  pre_exp:
    value: 3.14e+24
    unit: particle * m**-3 * Pa**-0.5
  act_energy:
    value: 0.57
    unit: eV * particle**-1
  range:
    value:
    - 470.0
    - 1200.0
    unit: K
curation:
  status: draft
  flags:
  - 'migrated automatically: check the values, method and location against the paper'
  migrated_from: h_transport_materials/property_database/copper/copper.py:23

File: data/records/CuCrZr-D-D-anderl1999.yaml
id: htm:CuCrZr-D-D-anderl1999
property: diffusivity
material: cucrzr
isotope: D
method: unknown
source:
  doi: 10.1016/S0022-3115(98)00878-2
  location: null
reported:
  form: arrhenius
  pre_exp:
    value: 0.02
    unit: m**2 * s**-1
  act_energy:
    value: 1.2
    unit: eV * particle**-1
  range:
    value:
    - 700.0
    - 800.0
    unit: K
curation:
  status: draft
  flags:
  - 'migrated automatically: check the values, method and location against the paper'
  migrated_from: h_transport_materials/property_database/cucrzr/cucrzr.py:82

File: data/records/CuCrZr-D-D-pealva2012.yaml
id: htm:CuCrZr-D-D-pealva2012
property: diffusivity
material: cucrzr
isotope: D
method: unknown
source:
  doi: 10.5772/34469
  location: null
reported:
  form: arrhenius
  pre_exp:
    value: 3.55e-05
    unit: m**2 * s**-1
  act_energy:
    value: 65500.0
    unit: J * mol**-1
  range:
    value:
    - 593.0
    - 773.0
    unit: K
curation:
  status: draft
  flags:
  - 'migrated automatically: check the values, method and location against the paper'
  migrated_from: h_transport_materials/property_database/cucrzr/cucrzr.py:91

File: data/records/CuCrZr-D-D-serra1998c.yaml
id: htm:CuCrZr-D-D-serra1998c
property: diffusivity
material: cucrzr
isotope: D
method: unknown
source:
  doi: 10.1016/S0022-3115(98)00276-1
  location: null
reported:
  form: points
  file: CuCrZr-D-D-serra1998c.csv
  x:
    column: 0
    quantity: inverse_temperature
    unit: 1/K
    factor: 1000.0
  y:
    column: 1
    quantity: value
    unit: m**2 * s**-1
note: "Serra equation doesn't match the experimental points on their graph\n Serra gives D_0=4.8e-7 m2/s\
  \ and E_D = 40370 J/mol \nITER also gives a diffusivity but they adapted it from the wrong equations..."
curation:
  status: draft
  flags:
  - 'migrated automatically: check the values, method and location against the paper'
  migrated_from: h_transport_materials/property_database/cucrzr/cucrzr.py:32

File: data/records/CuCrZr-D-H-dark2026.yaml
id: htm:CuCrZr-D-H-dark2026
property: diffusivity
material: cucrzr
isotope: H
method: md
source:
  doi: 10.1016/j.ijhydene.2026.153987
  location: Section 2
reported:
  form: arrhenius
  pre_exp:
    value: 6.0e-07
    unit: m^2/s
  act_energy:
    value: 0.7
    unit: eV/particle
  range:
    value:
    - 800.0
    - 1200.0
    unit: K
note: Here's a note just to remind people that James is great
curation:
  status: draft
  contributed_by:
  - github:RemDelaporteMathurin
  flags:
  - 'submitted through issue #322: check the values, units and location against the paper'

File: data/records/CuCrZr-D-H-serra1998c.yaml
id: htm:CuCrZr-D-H-serra1998c
property: diffusivity
material: cucrzr
isotope: H
method: unknown
source:
  doi: 10.1016/S0022-3115(98)00276-1
  location: null
reported:
  form: points
  file: CuCrZr-D-H-serra1998c.csv
  x:
    column: 0
    quantity: inverse_temperature
    unit: 1/K
    factor: 1000.0
  y:
    column: 1
    quantity: value
    unit: m**2 * s**-1
note: "Serra equation doesn't match the experimental points on their graph\n Serra gives D_0=5.7e-7 m2/s\
  \ and E_D = 41220 J/mol \nITER also gives a diffusivity but they adapted it from the wrong equations..."
curation:
  status: draft
  flags:
  - 'migrated automatically: check the values, method and location against the paper'
  migrated_from: h_transport_materials/property_database/cucrzr/cucrzr.py:19

File: data/records/CuCrZr-D-T-noh2016.yaml
id: htm:CuCrZr-D-T-noh2016
property: diffusivity
material: cucrzr
isotope: T
method: unknown
source:
  doi: 10.1016/j.jnucmat.2016.01.035
  location: null
reported:
  form: arrhenius
  pre_exp:
    value: 0.000505
    unit: m**2 * s**-1
  act_energy:
    value: 0.964
    unit: eV * particle**-1
  range:
    value:
    - 573.0
    - 873.0
    unit: K
curation:
  status: draft
  flags:
  - 'migrated automatically: check the values, method and location against the paper'
  migrated_from: h_transport_materials/property_database/cucrzr/cucrzr.py:57

File: data/records/CuCrZr-Kr-D-anderl1999.yaml
id: htm:CuCrZr-Kr-D-anderl1999
property: recombination_coeff
material: cucrzr
isotope: D
method: unknown
source:
  doi: 10.1016/S0022-3115(98)00878-2
  location: null
reported:
  form: arrhenius
  pre_exp:
    value: 2.9e-14
    unit: meter**4 * second**-1 * particle**-1
  act_energy:
    value: 1.92
    unit: eV * particle**-1
  range:
    value:
    - 700.0
    - 800.0
    unit: K
curation:
  status: draft
  flags:
  - 'migrated automatically: check the values, method and location against the paper'
  migrated_from: h_transport_materials/property_database/cucrzr/cucrzr.py:107

File: data/records/CuCrZr-P-D-houben2022.yaml
id: htm:CuCrZr-P-D-houben2022
property: permeability
law: sieverts
material: cucrzr
isotope: D
method: unknown
source:
  doi: 10.1016/j.nme.2022.101256
  location: null
reported:
  form: arrhenius
  pre_exp:
    value: 6.0e-06
    unit: mol * m**-1 * s**-1 * mbar**-0.5
  act_energy:
    value: 79.0
    unit: kJ * mol**-1
  range:
    value:
    - 300.0
    - 550.0
    unit: degC
curation:
  status: draft
  flags:
  - 'migrated automatically: check the values, method and location against the paper'
  migrated_from: h_transport_materials/property_database/cucrzr/cucrzr.py:116

File: data/records/CuCrZr-S-D-pealva2012.yaml
id: htm:CuCrZr-S-D-pealva2012
property: solubility
law: sieverts
material: cucrzr
isotope: D
method: unknown
source:
  doi: 10.5772/34469
  location: null
reported:
  form: arrhenius
  pre_exp:
    value: 0.00671
    unit: mol * m**-3 * Pa**-0.5
  act_energy:
    value: 8400.0
    unit: J * mol**-1
  range:
    value:
    - 593.0
    - 773.0
    unit: K
curation:
  status: draft
  flags:
  - 'migrated automatically: check the values, method and location against the paper'
  migrated_from: h_transport_materials/property_database/cucrzr/cucrzr.py:99

File: data/records/CuCrZr-S-D-serra1998c.yaml
id: htm:CuCrZr-S-D-serra1998c
property: solubility
law: sieverts
material: cucrzr
isotope: D
method: unknown
source:
  doi: 10.1016/S0022-3115(98)00276-1
  location: null
reported:
  form: points
  file: CuCrZr-S-D-serra1998c.csv
  x:
    column: 0
    quantity: inverse_temperature
    unit: 1/K
    factor: 1000.0
  y:
    column: 1
    quantity: value
    unit: mol * m**-3 * Pa**-0.5
curation:
  status: draft
  flags:
  - 'migrated automatically: check the values, method and location against the paper'
  migrated_from: h_transport_materials/property_database/cucrzr/cucrzr.py:50

File: data/records/CuCrZr-S-H-serra1998c.yaml
id: htm:CuCrZr-S-H-serra1998c
property: solubility
law: sieverts
material: cucrzr
isotope: H
method: unknown
source:
  doi: 10.1016/S0022-3115(98)00276-1
  location: null
reported:
  form: points
  file: CuCrZr-S-H-serra1998c.csv
  x:
    column: 0
    quantity: inverse_temperature
    unit: 1/K
    factor: 1000.0
  y:
    column: 1
    quantity: value
    unit: mol * m**-3 * Pa**-0.5
curation:
  status: draft
  flags:
  - 'migrated automatically: check the values, method and location against the paper'
  migrated_from: h_transport_materials/property_database/cucrzr/cucrzr.py:43

File: data/records/CuCrZr-S-T-noh2016-b.yaml
id: htm:CuCrZr-S-T-noh2016-b
property: solubility
law: sieverts
material: cucrzr
isotope: T
method: unknown
source:
  doi: 10.1016/j.jnucmat.2016.01.035
  location: null
reported:
  form: arrhenius
  pre_exp:
    value: 5.42e+23
    unit: particle * m**-3 * Pa**-0.5
  act_energy:
    value: 0.4
    unit: eV * particle**-1
  range:
    value:
    - 573.0
    - 873.0
    unit: K
curation:
  status: draft
  flags:
  - 'migrated automatically: check the values, method and location against the paper'
  migrated_from: h_transport_materials/property_database/cucrzr/cucrzr.py:73

File: data/records/CuCrZr-S-T-noh2016.yaml
id: htm:CuCrZr-S-T-noh2016
property: solubility
law: sieverts
material: cucrzr
isotope: T
method: unknown
source:
  doi: 10.1016/j.jnucmat.2016.01.035
  location: null
reported:
  form: arrhenius
  pre_exp:
    value: 7.83e+20
    unit: particle * m**-3 * Pa**-0.5
  act_energy:
    value: 0.0715
    unit: eV * particle**-1
  range:
    value:
    - 573.0
    - 873.0
    unit: K
curation:
  status: draft
  flags:
  - 'migrated automatically: check the values, method and location against the paper'
  migrated_from: h_transport_materials/property_database/cucrzr/cucrzr.py:65

File: data/records/EUROFER97-D-D-aiello2002.yaml
id: htm:EUROFER97-D-D-aiello2002
property: diffusivity
material: eurofer_97
isotope: D
method: unknown
source:
  doi: 10.13182/FST41-872
  location: null
reported:
  form: points
  file: EUROFER97-D-D-aiello2002.csv
  x:
    column: 0
    quantity: inverse_temperature
    unit: 1/K
    factor: 1000.0
  y:
    column: 1
    quantity: value
    unit: m**2 * s**-1
note: in the paper, only the 3 hottest points are fitted to measure lattice diffusion only
curation:
  status: draft
  flags:
  - 'migrated automatically: check the values, method and location against the paper'
  migrated_from: h_transport_materials/property_database/eurofer_97/eurofer_97.py:39

File: data/records/EUROFER97-D-D-chen2021.yaml
id: htm:EUROFER97-D-D-chen2021
property: diffusivity
material: eurofer_97
isotope: D
method: unknown
source:
  doi: 10.1016/j.jnucmat.2021.152904
  location: null
reported:
  form: points
  file: EUROFER97-D-D-chen2021.csv
  x:
    column: 0
    quantity: inverse_temperature
    unit: 1/K
    factor: 1000.0
  y:
    column: 1
    quantity: value
    unit: m**2 * s**-1
note: in the paper, only the 3 hottest points are fitted to measure lattice diffusion only
curation:
  status: draft
  flags:
  - 'migrated automatically: check the values, method and location against the paper'
  migrated_from: h_transport_materials/property_database/eurofer_97/eurofer_97.py:83

File: data/records/EUROFER97-D-H-aiello2002.yaml
id: htm:EUROFER97-D-H-aiello2002
property: diffusivity
material: eurofer_97
isotope: H
method: unknown
source:
  doi: 10.13182/FST41-872
  location: null
reported:
  form: points
  file: EUROFER97-D-H-aiello2002.csv
  x:
    column: 0
    quantity: inverse_temperature
    unit: 1/K
    factor: 1000.0
  y:
    column: 1
    quantity: value
    unit: m**2 * s**-1
note: in the paper, only the 3 hottest points are fitted to measure lattice diffusion only
curation:
  status: draft
  flags:
  - 'migrated automatically: check the values, method and location against the paper'
  migrated_from: h_transport_materials/property_database/eurofer_97/eurofer_97.py:30

File: data/records/EUROFER97-D-H-esteban2007.yaml
id: htm:EUROFER97-D-H-esteban2007
property: diffusivity
material: eurofer_97
isotope: H
method: unknown
source:
  doi: 10.1016/j.jnucmat.2007.03.114
  location: null
reported:
  form: arrhenius
  pre_exp:
    value: 4.57e-07
    unit: m**2 * s**-1
  act_energy:
    value: 22.3
    unit: kJ * mol**-1
  range:
    value:
    - 376.0
    - 724.0
    unit: K
note: The authors also give an effective diffusivity, this is the lattice diffusivity measured at high
  temperature
curation:
  status: draft
  flags:
  - 'migrated automatically: check the values, method and location against the paper'
  migrated_from: h_transport_materials/property_database/eurofer_97/eurofer_97.py:112

File: data/records/EUROFER97-D-H-montupetleblond2021.yaml
id: htm:EUROFER97-D-H-montupetleblond2021
property: diffusivity
material: eurofer_97
isotope: H
method: unknown
source:
  doi: 10.1016/j.nme.2021.101062
  location: null
reported:
  form: arrhenius
  pre_exp:
    value: 2.52e-07
    unit: m**2 * s**-1
  act_energy:
    value: 0.16
    unit: eV * particle**-1
  range:
    value:
    - 473.0
    - 673.0
    unit: K
note: The authors also give an effective diffusivity, this is the lattice diffusivity measured at high
  temperature
curation:
  status: draft
  flags:
  - 'migrated automatically: check the values, method and location against the paper'
  migrated_from: h_transport_materials/property_database/eurofer_97/eurofer_97.py:146

File: data/records/EUROFER97-P-D-aiello2002.yaml
id: htm:EUROFER97-P-D-aiello2002
property: permeability
law: sieverts
material: eurofer_97
isotope: D
method: unknown
source:
  doi: 10.13182/FST41-872
  location: null
reported:
  form: points
  file: EUROFER97-P-D-aiello2002.csv
  x:
    column: 0
    quantity: inverse_temperature
    unit: 1/K
    factor: 1000.0
  y:
    column: 1
    quantity: value
    unit: mol * m**-1 * Pa**-0.5 * s**-1
note: in the paper, only the 3 hottest points are fitted to measure lattice diffusion only
curation:
  status: draft
  flags:
  - 'migrated automatically: check the values, method and location against the paper'
  migrated_from: h_transport_materials/property_database/eurofer_97/eurofer_97.py:18

File: data/records/EUROFER97-P-D-chen2021.yaml
id: htm:EUROFER97-P-D-chen2021
property: permeability
law: sieverts
material: eurofer_97
isotope: D
method: unknown
source:
  doi: 10.1016/j.jnucmat.2021.152904
  location: null
reported:
  form: points
  file: EUROFER97-P-D-chen2021.csv
  x:
    column: 0
    quantity: inverse_temperature
    unit: 1/K
    factor: 1000.0
  y:
    column: 1
    quantity: value
    unit: mol * m**-1 * MPa**-0.5 * s**-1
note: in the paper, only the 3 hottest points are fitted to measure lattice diffusion only
curation:
  status: draft
  flags:
  - 'migrated automatically: check the values, method and location against the paper'
  migrated_from: h_transport_materials/property_database/eurofer_97/eurofer_97.py:70

File: data/records/EUROFER97-P-D-houben2019-b.yaml
id: htm:EUROFER97-P-D-houben2019-b
property: permeability
law: sieverts
material: eurofer_97
isotope: D
method: unknown
source:
  doi: 10.1016/j.nme.2019.01.030
  location: null
reported:
  form: arrhenius
  pre_exp:
    value: 5.0e-07
    unit: mol * m**-1 * s**-1 * mbar**-0.5
  act_energy:
    value: 46.0
    unit: kJ * mol**-1
  range:
    value:
    - 300.0
    - 600.0
    unit: degC
note: oxidised
curation:
  status: draft
  flags:
  - 'migrated automatically: check the values, method and location against the paper'
  migrated_from: h_transport_materials/property_database/eurofer_97/eurofer_97.py:172

File: data/records/EUROFER97-P-D-houben2019.yaml
id: htm:EUROFER97-P-D-houben2019
property: permeability
law: sieverts
material: eurofer_97
isotope: D
method: unknown
source:
  doi: 10.1016/j.nme.2019.01.030
  location: null
reported:
  form: arrhenius
  pre_exp:
    value: 5.7e-07
    unit: mol * m**-1 * s**-1 * mbar**-0.5
  act_energy:
    value: 41.6
    unit: kJ * mol**-1
  range:
    value:
    - 300.0
    - 550.0
    unit: degC
curation:
  status: draft
  flags:
  - 'migrated automatically: check the values, method and location against the paper'
  migrated_from: h_transport_materials/property_database/eurofer_97/eurofer_97.py:164

File: data/records/EUROFER97-P-H-aiello2002.yaml
id: htm:EUROFER97-P-H-aiello2002
property: permeability
law: sieverts
material: eurofer_97
isotope: H
method: unknown
source:
  doi: 10.13182/FST41-872
  location: null
reported:
  form: points
  file: EUROFER97-P-H-aiello2002.csv
  x:
    column: 0
    quantity: inverse_temperature
    unit: 1/K
    factor: 1000.0
  y:
    column: 1
    quantity: value
    unit: mol * m**-1 * Pa**-0.5 * s**-1
note: in the paper, only the 3 hottest points are fitted to measure lattice diffusion only
curation:
  status: draft
  flags:
  - 'migrated automatically: check the values, method and location against the paper'
  migrated_from: h_transport_materials/property_database/eurofer_97/eurofer_97.py:9

File: data/records/EUROFER97-P-H-esteban2007.yaml
id: htm:EUROFER97-P-H-esteban2007
property: permeability
law: sieverts
material: eurofer_97
isotope: H
method: unknown
source:
  doi: 10.1016/j.jnucmat.2007.03.114
  location: null
reported:
  form: points
  file: EUROFER97-P-H-esteban2007.csv
  x:
    column: 0
    quantity: inverse_temperature
    unit: 1/K
    factor: 1000.0
  y:
    column: 1
    quantity: value
    unit: mol * m**-1 * Pa**-0.5 * s**-1
curation:
  status: draft
  flags:
  - 'migrated automatically: check the values, method and location against the paper'
  migrated_from: h_transport_materials/property_database/eurofer_97/eurofer_97.py:105

File: data/records/EUROFER97-P-H-montupetleblond2021.yaml
id: htm:EUROFER97-P-H-montupetleblond2021
property: permeability
law: sieverts
material: eurofer_97
isotope: H
method: unknown
source:
  doi: 10.1016/j.nme.2021.101062
  location: null
reported:
  form: points
  file: EUROFER97-P-H-montupetleblond2021.csv
  x:
    column: 0
    quantity: inverse_temperature
    unit: 1/K
    factor: 1000.0
  y:
    column: 1
    quantity: value
    unit: mol * m**-1 * Pa**-0.5 * s**-1
curation:
  status: draft
  flags:
  - 'migrated automatically: check the values, method and location against the paper'
  migrated_from: h_transport_materials/property_database/eurofer_97/eurofer_97.py:135

File: data/records/EUROFER97-S-D-aiello2002.yaml
id: htm:EUROFER97-S-D-aiello2002
property: solubility
law: sieverts
material: eurofer_97
isotope: D
method: unknown
source:
  doi: 10.13182/FST41-872
  location: null
reported:
  form: derived
  factors:
  - record: htm:EUROFER97-P-D-aiello2002
    power: 1
  - record: htm:EUROFER97-D-D-aiello2002
    power: -1
  range_from: htm:EUROFER97-P-D-aiello2002
  origin: htm
  rationale: HTM computes the solubility as P / D from its fits of the points
note: there is a typo in Eq 2 of the paper. This property is obtained by dividing the permeability by
  the diffusivity.
curation:
  status: draft
  flags:
  - 'transcribed from the current HTM entry: check the values, method and location against the paper'
  migrated_from: h_transport_materials/property_database/eurofer_97/eurofer_97.py:47

File: data/records/EUROFER97-S-D-chen2021.yaml
id: htm:EUROFER97-S-D-chen2021
property: solubility
law: sieverts
material: eurofer_97
isotope: D
method: unknown
source:
  doi: 10.1016/j.jnucmat.2021.152904
  location: null
reported:
  form: arrhenius
  pre_exp:
    value: 400.0
    unit: mol * m**-3 * MPa**-0.5
  act_energy:
    value: 29.2
    unit: kJ * mol**-1
  range:
    value:
    - 623.0
    - 823.0
    unit: K
note: in the paper, only the 3 hottest points are fitted to measure lattice diffusion only
curation:
  status: draft
  flags:
  - 'migrated automatically: check the values, method and location against the paper'
  migrated_from: h_transport_materials/property_database/eurofer_97/eurofer_97.py:91

File: data/records/EUROFER97-S-H-aiello2002.yaml
id: htm:EUROFER97-S-H-aiello2002
property: solubility
law: sieverts
material: eurofer_97
isotope: H
method: unknown
source:
  doi: 10.13182/FST41-872
  location: null
reported:
  form: derived
  factors:
  - record: htm:EUROFER97-P-H-aiello2002
    power: 1
  - record: htm:EUROFER97-D-H-aiello2002
    power: -1
  range_from: htm:EUROFER97-P-H-aiello2002
  origin: htm
  rationale: HTM computes the solubility as P / D from its fits of the points
note: This property is obtained by dividing the permeability by the diffusivity.
curation:
  status: draft
  flags:
  - 'transcribed from the current HTM entry: check the values, method and location against the paper'
  migrated_from: h_transport_materials/property_database/eurofer_97/eurofer_97.py:56

File: data/records/EUROFER97-S-H-esteban2007.yaml
id: htm:EUROFER97-S-H-esteban2007
property: solubility
law: sieverts
material: eurofer_97
isotope: H
method: unknown
source:
  doi: 10.1016/j.jnucmat.2007.03.114
  location: null
reported:
  form: arrhenius
  pre_exp:
    value: 0.0225
    unit: mol * m**-3 * Pa**-0.5
  act_energy:
    value: 15.1
    unit: kJ * mol**-1
  range:
    value:
    - 376.0
    - 724.0
    unit: K
note: The authors also give an effective solubility, this is the lattice solubility measured at high temperature
curation:
  status: draft
  flags:
  - 'migrated automatically: check the values, method and location against the paper'
  migrated_from: h_transport_materials/property_database/eurofer_97/eurofer_97.py:121

File: data/records/EUROFER97-S-H-montupetleblond2021.yaml
id: htm:EUROFER97-S-H-montupetleblond2021
property: solubility
law: sieverts
material: eurofer_97
isotope: H
method: unknown
source:
  doi: 10.1016/j.nme.2021.101062
  location: null
reported:
  form: arrhenius
  pre_exp:
    value: 0.176
    unit: mol * m**-3 * Pa**-0.5
  act_energy:
    value: 0.27
    unit: eV * particle**-1
  range:
    value:
    - 473.0
    - 673.0
    unit: K
note: The authors also give an effective solubilty, this is the lattice solubility measured at high temperature
curation:
  status: draft
  flags:
  - 'migrated automatically: check the values, method and location against the paper'
  migrated_from: h_transport_materials/property_database/eurofer_97/eurofer_97.py:155

File: data/records/FLiBe-D-D-anderl2004.yaml
id: htm:FLiBe-D-D-anderl2004
property: diffusivity
material: flibe
isotope: D
method: unknown
source:
  doi: 10.1016/j.jnucmat.2004.04.220
  location: null
reported:
  form: points
  file: FLiBe-D-D-anderl2004.csv
  x:
    column: 0
    quantity: temperature
    unit: degC
  y:
    column: 1
    quantity: value
    unit: m**2 * s**-1
curation:
  status: draft
  flags:
  - 'migrated automatically: check the values, method and location against the paper'
  migrated_from: h_transport_materials/property_database/flibe/flibe.py:49

File: data/records/FLiBe-D-H-nakamura2015.yaml
id: htm:FLiBe-D-H-nakamura2015
property: diffusivity
material: flibe
isotope: H
method: unknown
source:
  key: nakamura2015
  location: null
reported:
  form: points
  file: FLiBe-D-H-nakamura2015.csv
  x:
    column: 0
    quantity: inverse_temperature
    unit: 1/K
    factor: 1.0
  y:
    column: 1
    quantity: value
    unit: m**2 * s**-1
curation:
  status: draft
  flags:
  - 'migrated automatically: check the values, method and location against the paper'
  migrated_from: h_transport_materials/property_database/flibe/flibe.py:157

File: data/records/FLiBe-D-T-calderoni2008.yaml
id: htm:FLiBe-D-T-calderoni2008
property: diffusivity
material: flibe
isotope: T
method: unknown
source:
  doi: 10.1016/j.fusengdes.2008.05.016
  location: null
reported:
  form: arrhenius
  pre_exp:
    value: 9.3e-07
    unit: m**2 * s**-1
  act_energy:
    value: 42000.0
    unit: J * mol**-1
  range:
    value:
    - 550.0
    - 700.0
    unit: degC
note: 2LiF–BeF_2
curation:
  status: draft
  flags:
  - 'migrated automatically: check the values, method and location against the paper'
  migrated_from: h_transport_materials/property_database/flibe/flibe.py:23

File: data/records/FLiBe-D-T-lam2021-b.yaml
id: htm:FLiBe-D-T-lam2021-b
property: diffusivity
material: flibe
isotope: T
method: unknown
source:
  doi: 10.1039/D0TA10576G
  location: null
reported:
  form: points
  file: FLiBe-D-T-lam2021-b.csv
  x:
    column: 0
    quantity: temperature
    unit: K
  y:
    column: 1
    quantity: value
    unit: m**2 * s**-1
note: Calculated for T neutral
curation:
  status: draft
  flags:
  - 'migrated automatically: check the values, method and location against the paper'
  migrated_from: h_transport_materials/property_database/flibe/flibe.py:140

File: data/records/FLiBe-D-T-lam2021.yaml
id: htm:FLiBe-D-T-lam2021
property: diffusivity
material: flibe
isotope: T
method: unknown
source:
  doi: 10.1039/D0TA10576G
  location: null
reported:
  form: points
  file: FLiBe-D-T-lam2021.csv
  x:
    column: 0
    quantity: temperature
    unit: K
  y:
    column: 1
    quantity: value
    unit: m**2 * s**-1
note: Calculated for T+
curation:
  status: draft
  flags:
  - 'migrated automatically: check the values, method and location against the paper'
  migrated_from: h_transport_materials/property_database/flibe/flibe.py:132

File: data/records/FLiBe-D-T-oishi1989.yaml
id: htm:FLiBe-D-T-oishi1989
property: diffusivity
material: flibe
isotope: T
method: unknown
source:
  doi: 10.1016/S0920-3796(89)80124-3
  location: null
reported:
  form: points
  file: FLiBe-D-T-oishi1989.csv
  x:
    column: 0
    quantity: inverse_temperature
    unit: 1/K
    factor: 1.0
  y:
    column: 1
    quantity: value
    unit: cm**2 * s**-1
curation:
  status: draft
  flags:
  - 'migrated automatically: check the values, method and location against the paper'
  migrated_from: h_transport_materials/property_database/flibe/flibe.py:71

File: data/records/FLiBe-P-H-nakamura2015.yaml
id: htm:FLiBe-P-H-nakamura2015
property: permeability
law: henry
material: flibe
isotope: H
method: unknown
source:
  key: nakamura2015
  location: null
reported:
  form: points
  file: FLiBe-P-H-nakamura2015.csv
  x:
    column: 0
    quantity: inverse_temperature
    unit: 1/K
    factor: 1.0
  y:
    column: 1
    quantity: value
    unit: mol * m**-1 * s**-1 * Pa**-1
curation:
  status: draft
  flags:
  - 'migrated automatically: check the values, method and location against the paper'
  migrated_from: h_transport_materials/property_database/flibe/flibe.py:179

File: data/records/FLiBe-S-D-anderl2004.yaml
id: htm:FLiBe-S-D-anderl2004
property: solubility
law: henry
material: flibe
isotope: D
method: unknown
source:
  doi: 10.1016/j.jnucmat.2004.04.220
  location: null
reported:
  form: points
  file: FLiBe-S-D-anderl2004.csv
  x:
    column: 0
    quantity: temperature
    unit: degC
  y:
    column: 1
    quantity: value
    unit: mol * m**-3 * Pa**-1
note: derived from a permeation experiment, not a direct solubility measurement (see Dolan 2021, MIT PhD,
  Table 2.6)
curation:
  status: draft
  flags:
  - 'migrated automatically: check the values, method and location against the paper'
  migrated_from: h_transport_materials/property_database/flibe/flibe.py:56

File: data/records/FLiBe-S-D-field1967.yaml
id: htm:FLiBe-S-D-field1967
property: solubility
law: henry
material: flibe
isotope: D
method: unknown
source:
  doi: 10.1021/j100869a013
  location: null
reported:
  form: points
  file: FLiBe-S-D-field1967.csv
  x:
    column: 0
    quantity: temperature
    unit: degC
  y:
    column: 1
    quantity: value
    unit: 1 / atm
transformations:
- op: mole_fraction_to_concentration
  params:
    per: formula_unit
    density: 2.419 g/cm^3
  origin: htm
  rationale: The paper gives a mole fraction per atm. HTM converts it with the molar mass of FLiBe per
    formula unit and a density averaged by mole fraction from solid LiF (2.64 g/cm3) and BeF2 (1.99 g/cm3).
note: DF
curation:
  status: draft
  flags:
  - 'transcribed from the current HTM entry: check the values, method and location against the paper'
  - this is the solubility of DF (hydrogen fluoride), not of D2
  - the density is that of the solid salts, about 20% above liquid FLiBe
  migrated_from: h_transport_materials/property_database/flibe/flibe.py:98

File: data/records/FLiBe-S-D-malinauskas1974.yaml
id: htm:FLiBe-S-D-malinauskas1974
property: solubility
law: henry
material: flibe
isotope: D
method: unknown
source:
  doi: 10.1021/i160051a015
  location: null
reported:
  form: points
  file: FLiBe-S-D-malinauskas1974.csv
  x:
    column: 0
    quantity: temperature
    unit: K
  y:
    column: 1
    quantity: value
    unit: dimensionless
transformations:
- op: concentration_ratio_to_solubility
  origin: paper
  rationale: The paper gives Kc, the ratio of the concentration in the salt to the concentration in the
    gas (Equation 1), so the Henry solubility is Kc / (R T).
note: direct measurement (saturation and stripping), see Dolan 2021, MIT PhD, Fig. 2.15
curation:
  status: draft
  flags:
  - 'transcribed from the current HTM entry: check the values, method and location against the paper'
  migrated_from: h_transport_materials/property_database/flibe/flibe.py:123

File: data/records/FLiBe-S-H-field1967.yaml
id: htm:FLiBe-S-H-field1967
property: solubility
law: henry
material: flibe
isotope: H
method: unknown
source:
  doi: 10.1021/j100869a013
  location: null
reported:
  form: points
  file: FLiBe-S-H-field1967.csv
  x:
    column: 0
    quantity: temperature
    unit: degC
  y:
    column: 1
    quantity: value
    unit: 1 / atm
transformations:
- op: mole_fraction_to_concentration
  params:
    per: formula_unit
    density: 2.419 g/cm^3
  origin: htm
  rationale: The paper gives a mole fraction per atm. HTM converts it with the molar mass of FLiBe per
    formula unit and a density averaged by mole fraction from solid LiF (2.64 g/cm3) and BeF2 (1.99 g/cm3).
note: HF
curation:
  status: draft
  flags:
  - 'transcribed from the current HTM entry: check the values, method and location against the paper'
  - this is the solubility of HF (hydrogen fluoride), not of H2
  - the density is that of the solid salts, about 20% above liquid FLiBe
  migrated_from: h_transport_materials/property_database/flibe/flibe.py:86

File: data/records/FLiBe-S-H-malinauskas1974.yaml
id: htm:FLiBe-S-H-malinauskas1974
property: solubility
law: henry
material: flibe
isotope: H
method: gas-absorption
source:
  doi: 10.1021/i160051a015
  location: null
reported:
  form: points
  file: FLiBe-S-H-malinauskas1974.csv
  x: {column: 0, quantity: temperature, unit: K}
  y: {column: 1, quantity: value, unit: dimensionless}
transformations:
  - op: concentration_ratio_to_solubility
    origin: paper
    rationale: >-
      The paper gives Kc, the ratio of the concentration in the salt to the
      concentration in the gas (Equation 1), so the Henry solubility is Kc / (R T).
note: direct measurement (saturation and stripping), see Dolan 2021, MIT PhD, Fig. 2.15
curation:
  status: draft
  flags:
    - fill the location of the Kc values (table)

File: data/records/FLiBe-S-H-nakamura2015.yaml
id: htm:FLiBe-S-H-nakamura2015
property: solubility
law: henry
material: flibe
isotope: H
method: unknown
source:
  key: nakamura2015
  location: null
reported:
  form: points
  file: FLiBe-S-H-nakamura2015.csv
  x:
    column: 0
    quantity: inverse_temperature
    unit: 1/K
    factor: 1.0
  y:
    column: 1
    quantity: value
    unit: mol * m**-3 * Pa**-1
note: derived from a permeation experiment, not a direct solubility measurement (see Dolan 2021, MIT PhD,
  Table 2.6)
curation:
  status: draft
  flags:
  - 'migrated automatically: check the values, method and location against the paper'
  migrated_from: h_transport_materials/property_database/flibe/flibe.py:166

File: data/records/FLiBe-S-T-calderoni2008.yaml
id: htm:FLiBe-S-T-calderoni2008
property: solubility
law: henry
material: flibe
isotope: T
method: unknown
source:
  doi: 10.1016/j.fusengdes.2008.05.016
  location: null
reported:
  form: arrhenius
  pre_exp:
    value: 0.079
    unit: mol * m**-3 * Pa**-1
  act_energy:
    value: 35.0
    unit: kJ * mol**-1
  range:
    value:
    - 550.0
    - 700.0
    unit: degC
note: 2LiF–BeF_2 ; there's a unit inconsistency in the paper ; derived from a permeation experiment, not
  a direct solubility measurement (see Dolan 2021, MIT PhD, Table 2.6)
curation:
  status: draft
  flags:
  - 'migrated automatically: check the values, method and location against the paper'
  migrated_from: h_transport_materials/property_database/flibe/flibe.py:35

File: data/records/FLiNaK-D-H-fukada2006.yaml
id: htm:FLiNaK-D-H-fukada2006
property: diffusivity
material: flinak
isotope: H
method: unknown
source:
  doi: 10.1016/j.jnucmat.2006.07.011
  location: null
reported:
  form: points
  file: FLiNaK-D-H-fukada2006.csv
  x:
    column: 0
    quantity: inverse_temperature
    unit: 1/K
    factor: 1.0
  y:
    column: 1
    quantity: value
    unit: m**2 * s**-1
note: in original paper, the equation displayed on Fig 5 doesn't match the plotted line.
curation:
  status: draft
  flags:
  - 'migrated automatically: check the values, method and location against the paper'
  migrated_from: h_transport_materials/property_database/flinak/flinak.py:13

File: data/records/FLiNaK-D-H-nakamura2015.yaml
id: htm:FLiNaK-D-H-nakamura2015
property: diffusivity
material: flinak
isotope: H
method: unknown
source:
  key: nakamura2015
  location: null
reported:
  form: points
  file: FLiNaK-D-H-nakamura2015.csv
  x:
    column: 0
    quantity: inverse_temperature
    unit: 1/K
    factor: 1.0
  y:
    column: 1
    quantity: value
    unit: m**2 * s**-1
curation:
  status: draft
  flags:
  - 'migrated automatically: check the values, method and location against the paper'
  migrated_from: h_transport_materials/property_database/flinak/flinak.py:42
