Repository: RemDelaporteMathurin/h-transport-materials

Plots for the record report on pull requests. Generated, do not edit.

File: data/records/FLiNaK-D-H-zeng2014.yaml
id: htm:FLiNaK-D-H-zeng2014
property: diffusivity
material: flinak
isotope: H
method: unknown
source:
  doi: 10.13538/j.1001-8042/nst.25.040602
  location: null
reported:
  form: points
  file: FLiNaK-D-H-zeng2014.csv
  x:
    column: 0
    quantity: temperature
    unit: degC
  y:
    column: 1
    quantity: value
    unit: m**2 * s**-1
curation:
  status: draft
  flags:
  - 'migrated automatically: check the values, method and location against the paper'
  migrated_from: h_transport_materials/property_database/flinak/flinak.py:129

File: data/records/FLiNaK-D-H-zeng2019.yaml
id: htm:FLiNaK-D-H-zeng2019
property: diffusivity
material: flinak
isotope: H
method: unknown
source:
  doi: 10.1016/j.net.2018.10.008
  location: null
reported:
  form: points
  file: FLiNaK-D-H-zeng2019.csv
  x:
    column: 0
    quantity: inverse_temperature
    unit: 1/K
    factor: 1.0
  y:
    column: 1
    quantity: value
    unit: m**2 * s**-1
note: 'in original paper, the legend of Fig 5 is mixed up: red points correspond to Fukada and Morisaki.'
curation:
  status: draft
  flags:
  - 'migrated automatically: check the values, method and location against the paper'
  migrated_from: h_transport_materials/property_database/flinak/flinak.py:102

File: data/records/FLiNaK-D-T-lam2021-b.yaml
id: htm:FLiNaK-D-T-lam2021-b
property: diffusivity
material: flinak
isotope: T
method: unknown
source:
  doi: 10.1039/D0TA10576G
  location: null
reported:
  form: points
  file: FLiNaK-D-T-lam2021-b.csv
  x:
    column: 0
    quantity: inverse_temperature
    unit: 1/K
    factor: 1.0
  y:
    column: 1
    quantity: value
    unit: m**2 * s**-1
curation:
  status: draft
  flags:
  - 'migrated automatically: check the values, method and location against the paper'
  migrated_from: h_transport_materials/property_database/flinak/flinak.py:89

File: data/records/FLiNaK-D-T-lam2021.yaml
id: htm:FLiNaK-D-T-lam2021
property: diffusivity
material: flinak
isotope: T
method: unknown
source:
  doi: 10.1039/D0TA10576G
  location: null
reported:
  form: points
  file: FLiNaK-D-T-lam2021.csv
  x:
    column: 0
    quantity: inverse_temperature
    unit: 1/K
    factor: 1.0
  y:
    column: 1
    quantity: value
    unit: m**2 * s**-1
curation:
  status: draft
  flags:
  - 'migrated automatically: check the values, method and location against the paper'
  migrated_from: h_transport_materials/property_database/flinak/flinak.py:77

File: data/records/FLiNaK-P-H-nakamura2015.yaml
id: htm:FLiNaK-P-H-nakamura2015
property: permeability
law: henry
material: flinak
isotope: H
method: unknown
source:
  key: nakamura2015
  location: null
reported:
  form: points
  file: FLiNaK-P-H-nakamura2015.csv
  x:
    column: 0
    quantity: inverse_temperature
    unit: 1/K
    factor: 1.0
  y:
    column: 1
    quantity: value
    unit: mol * m**-1 * s**-1 * Pa**-1
curation:
  status: draft
  flags:
  - 'migrated automatically: check the values, method and location against the paper'
  migrated_from: h_transport_materials/property_database/flinak/flinak.py:63

File: data/records/FLiNaK-S-H-fukada2006.yaml
id: htm:FLiNaK-S-H-fukada2006
property: solubility
law: henry
material: flinak
isotope: H
method: unknown
source:
  doi: 10.1016/j.jnucmat.2006.07.011
  location: null
reported:
  form: points
  file: FLiNaK-S-H-fukada2006.csv
  x:
    column: 0
    quantity: inverse_temperature
    unit: 1/K
    factor: 1.0
  y:
    column: 1
    quantity: value
    unit: mol * cm**-3 * atm**-1
curation:
  status: draft
  flags:
  - 'migrated automatically: check the values, method and location against the paper'
  migrated_from: h_transport_materials/property_database/flinak/flinak.py:27

File: data/records/FLiNaK-S-H-nakamura2015.yaml
id: htm:FLiNaK-S-H-nakamura2015
property: solubility
law: henry
material: flinak
isotope: H
method: unknown
source:
  key: nakamura2015
  location: null
reported:
  form: points
  file: FLiNaK-S-H-nakamura2015.csv
  x:
    column: 0
    quantity: inverse_temperature
    unit: 1/K
    factor: 1.0
  y:
    column: 1
    quantity: value
    unit: mol * m**-3 * Pa**-1
curation:
  status: draft
  flags:
  - 'migrated automatically: check the values, method and location against the paper'
  migrated_from: h_transport_materials/property_database/flinak/flinak.py:51

File: data/records/FLiNaK-S-H-zeng2014.yaml
id: htm:FLiNaK-S-H-zeng2014
property: solubility
law: henry
material: flinak
isotope: H
method: unknown
source:
  doi: 10.13538/j.1001-8042/nst.25.040602
  location: null
reported:
  form: points
  file: FLiNaK-S-H-zeng2014.csv
  x:
    column: 0
    quantity: temperature
    unit: degC
  y:
    column: 1
    quantity: value
    unit: mol * m**-3 * Pa**-1
curation:
  status: draft
  flags:
  - 'migrated automatically: check the values, method and location against the paper'
  migrated_from: h_transport_materials/property_database/flinak/flinak.py:142

File: data/records/FLiNaK-S-H-zeng2019.yaml
id: htm:FLiNaK-S-H-zeng2019
property: solubility
law: henry
material: flinak
isotope: H
method: unknown
source:
  doi: 10.1016/j.net.2018.10.008
  location: null
reported:
  form: points
  file: FLiNaK-S-H-zeng2019.csv
  x:
    column: 0
    quantity: inverse_temperature
    unit: 1/K
    factor: 1.0
  y:
    column: 1
    quantity: value
    unit: mol * m**-3 * Pa**-1
curation:
  status: draft
  flags:
  - 'migrated automatically: check the values, method and location against the paper'
  migrated_from: h_transport_materials/property_database/flinak/flinak.py:114

File: data/records/Fe-D-D-tahara1985.yaml
id: htm:Fe-D-D-tahara1985
property: diffusivity
material: iron
isotope: D
method: unknown
source:
  doi: 10.2320/matertrans1960.26.869
  location: null
reported:
  form: arrhenius
  pre_exp:
    value: 4.28e-08
    unit: m**2 * s**-1
  act_energy:
    value: 6.47
    unit: kJ * mol**-1
  range:
    value:
    - 500.0
    - 1000.0
    unit: K
curation:
  status: draft
  flags:
  - 'migrated automatically: check the values, method and location against the paper'
  migrated_from: h_transport_materials/property_database/iron.py:31

File: data/records/Fe-D-D-zhou2024-b.yaml
id: htm:Fe-D-D-zhou2024-b
property: diffusivity
material: iron
isotope: D
method: unknown
source:
  doi: 10.1063/5.0204192
  location: null
reported:
  form: arrhenius
  pre_exp:
    value: 8.482e-08
    unit: m**2 * s**-1
  act_energy:
    value: 0.081
    unit: eV * particle**-1
  range:
    value:
    - 297.0
    - 1000.0
    unit: K
note: Table S2 of suplementary materials. Model 4 considering lattice pDOS coupled with hydrogen isotope
  vibrations and thermal expansion
curation:
  status: draft
  flags:
  - 'migrated automatically: check the values, method and location against the paper'
  migrated_from: h_transport_materials/property_database/iron.py:157

File: data/records/Fe-D-D-zhou2024.yaml
id: htm:Fe-D-D-zhou2024
property: diffusivity
material: iron
isotope: D
method: unknown
source:
  doi: 10.1063/5.0204192
  location: null
reported:
  form: arrhenius
  pre_exp:
    value: 1.143e-07
    unit: m**2 * s**-1
  act_energy:
    value: 0.0874
    unit: eV * particle**-1
  range:
    value:
    - 297.0
    - 1000.0
    unit: K
note: Table S2 of suplementary materials. Model 1 considering only hydrogen isotope vibrations
curation:
  status: draft
  flags:
  - 'migrated automatically: check the values, method and location against the paper'
  migrated_from: h_transport_materials/property_database/iron.py:148

File: data/records/Fe-D-H-addach2005.yaml
id: htm:Fe-D-H-addach2005
property: diffusivity
material: iron
isotope: H
method: time-lag
source:
  doi: 10.1016/j.matlet.2004.12.037
  location: null
reported:
  form: points
  file: Fe-D-H-addach2005.csv
  x:
    column: 0
    quantity: temperature
    unit: degC
    factor: 1.0
  y:
    column: 1
    quantity: value
    unit: m^2/s
  digitised_from: Table 2
  author_fit:
    form: arrhenius
    pre_exp:
      value: 1.02e-06
      unit: cm**2 * s**-1
    act_energy:
      value: 19.6
      unit: kJ * mol**-1
    range:
      value:
      - 25.0
      - 45.0
      unit: degC
  selected: htm_refit
  selection_note: There probably is a typo in the units of the author's reported fit (cm2/s instead of
    m2/s)
curation:
  status: draft
  flags:
  - 'migrated automatically: check the values, method and location against the paper'
  - 'changed through issue #320 (The author reports the pre-exponential factor in cm2/s but I think this
    is a typo and it should be in m2/s otherwise this is an outlier.): check against the paper'
  migrated_from: h_transport_materials/property_database/iron.py:92
  contributed_by:
  - https://orcid.org/0000-0003-1064-8882

File: data/records/Fe-D-H-tahara1985.yaml
id: htm:Fe-D-H-tahara1985
property: diffusivity
material: iron
isotope: H
method: unknown
source:
  doi: 10.2320/matertrans1960.26.869
  location: null
reported:
  form: arrhenius
  pre_exp:
    value: 4.43e-08
    unit: m**2 * s**-1
  act_energy:
    value: 5.3
    unit: kJ * mol**-1
  range:
    value:
    - 500.0
    - 1000.0
    unit: K
curation:
  status: draft
  flags:
  - 'migrated automatically: check the values, method and location against the paper'
  migrated_from: h_transport_materials/property_database/iron.py:23

File: data/records/Fe-D-H-volkl1975.yaml
id: htm:Fe-D-H-volkl1975
property: diffusivity
material: iron
isotope: H
method: unknown
source:
  doi: 10.1016/B978-0-12-522660-8.50010-6
  location: null
reported:
  form: arrhenius
  pre_exp:
    value: 4.0e-08
    unit: m**2 * s**-1
  act_energy:
    value: 4.5
    unit: kJ * mol**-1
  range:
    value:
    - 573.0
    - 1073.0
    unit: K
curation:
  status: draft
  flags:
  - 'migrated automatically: check the values, method and location against the paper'
  migrated_from: h_transport_materials/property_database/iron.py:15

File: data/records/Fe-D-H-zhou2024-b.yaml
id: htm:Fe-D-H-zhou2024-b
property: diffusivity
material: iron
isotope: H
method: unknown
source:
  doi: 10.1063/5.0204192
  location: null
reported:
  form: arrhenius
  pre_exp:
    value: 1.076e-07
    unit: m**2 * s**-1
  act_energy:
    value: 0.0734
    unit: eV * particle**-1
  range:
    value:
    - 297.0
    - 1000.0
    unit: K
note: Table 2. Model 4 considering lattice pDOS coupled with hydrogen isotope vibrations and thermal expansion
curation:
  status: draft
  flags:
  - 'migrated automatically: check the values, method and location against the paper'
  migrated_from: h_transport_materials/property_database/iron.py:136

File: data/records/Fe-D-H-zhou2024.yaml
id: htm:Fe-D-H-zhou2024
property: diffusivity
material: iron
isotope: H
method: unknown
source:
  doi: 10.1063/5.0204192
  location: null
reported:
  form: arrhenius
  pre_exp:
    value: 1.458e-07
    unit: m**2 * s**-1
  act_energy:
    value: 0.0817
    unit: eV * particle**-1
  range:
    value:
    - 297.0
    - 1000.0
    unit: K
note: Table 2. Model 1 considering only hydrogen isotope vibrations
curation:
  status: draft
  flags:
  - 'migrated automatically: check the values, method and location against the paper'
  migrated_from: h_transport_materials/property_database/iron.py:127

File: data/records/Fe-D-T-zhou2024-b.yaml
id: htm:Fe-D-T-zhou2024-b
property: diffusivity
material: iron
isotope: T
method: unknown
source:
  doi: 10.1063/5.0204192
  location: null
reported:
  form: arrhenius
  pre_exp:
    value: 7.19e-08
    unit: m**2 * s**-1
  act_energy:
    value: 0.0833
    unit: eV * particle**-1
  range:
    value:
    - 297.0
    - 1000.0
    unit: K
note: Table S2 of suplementary materials. Model 4 considering lattice pDOS coupled with hydrogen isotope
  vibrations and thermal expansion
curation:
  status: draft
  flags:
  - 'migrated automatically: check the values, method and location against the paper'
  migrated_from: h_transport_materials/property_database/iron.py:178

File: data/records/Fe-D-T-zhou2024.yaml
id: htm:Fe-D-T-zhou2024
property: diffusivity
material: iron
isotope: T
method: unknown
source:
  doi: 10.1063/5.0204192
  location: null
reported:
  form: arrhenius
  pre_exp:
    value: 9.754e-08
    unit: m**2 * s**-1
  act_energy:
    value: 0.0889
    unit: eV * particle**-1
  range:
    value:
    - 297.0
    - 1000.0
    unit: K
note: Table S2 of suplementary materials. Model 1 considering only hydrogen isotope vibrations
curation:
  status: draft
  flags:
  - 'migrated automatically: check the values, method and location against the paper'
  migrated_from: h_transport_materials/property_database/iron.py:169

File: data/records/Fe-Kr-D-nagasaki1993-b.yaml
id: htm:Fe-Kr-D-nagasaki1993-b
property: recombination_coeff
material: iron
isotope: D
method: unknown
source:
  doi: 10.1016/0022-3115(93)90392-C
  location: null
reported:
  form: arrhenius
  pre_exp:
    value: 9.93e-20
    unit: cm**4 * s**-1 * particle**-1
  act_energy:
    value: 78.8
    unit: kJ * mol**-1
  range:
    value:
    - 900.0
    - 1050.0
    unit: degC
note: gamma iron, Nagasaki also gives an equivalent form for the recombination coefficient. Here we take
  the Arrhenius one (Eq. 9)
curation:
  status: draft
  flags:
  - 'migrated automatically: check the values, method and location against the paper'
  migrated_from: h_transport_materials/property_database/iron.py:79

File: data/records/Fe-Kr-D-nagasaki1993.yaml
id: htm:Fe-Kr-D-nagasaki1993
property: recombination_coeff
material: iron
isotope: D
method: unknown
source:
  doi: 10.1016/0022-3115(93)90392-C
  location: null
reported:
  form: arrhenius
  pre_exp:
    value: 1.26e-17
    unit: cm**4 * s**-1 * particle**-1
  act_energy:
    value: 39.2
    unit: kJ * mol**-1
  range:
    value:
    - 600.0
    - 900.0
    unit: degC
note: gamma iron, Nagasaki also gives an equivalent form for the recombination coefficient. Here we take
  the Arrhenius one (Eq. 9)
curation:
  status: draft
  flags:
  - 'migrated automatically: check the values, method and location against the paper'
  migrated_from: h_transport_materials/property_database/iron.py:66

File: data/records/Fe-P-D-tahara1985.yaml
id: htm:Fe-P-D-tahara1985
property: permeability
law: sieverts
material: iron
isotope: D
method: unknown
source:
  doi: 10.2320/matertrans1960.26.869
  location: null
reported:
  form: arrhenius
  pre_exp:
    value: 1.05e-05
    unit: mol * m**-1 * s**-1 * MPa**-0.5
  act_energy:
    value: 32.4
    unit: kJ * mol**-1
  range:
    value:
    - 500.0
    - 1000.0
    unit: K
note: equation 5
curation:
  status: draft
  flags:
  - 'migrated automatically: check the values, method and location against the paper'
  migrated_from: h_transport_materials/property_database/iron.py:48

File: data/records/Fe-P-H-masui1978-b.yaml
id: htm:Fe-P-H-masui1978-b
property: permeability
law: sieverts
material: iron
isotope: H
method: unknown
source:
  doi: 10.2355/tetsutohagane1955.64.5_615
  location: null
reported:
  form: arrhenius
  pre_exp:
    value: 1630.0
    unit: ccNTP * mm * cm**-2 * h**-1 * atm**-0.5
  act_energy:
    value: 16900.0
    unit: cal * mol**-1
  range:
    value:
    - 930.0
    - 1000.0
    unit: degC
note: gamma phase
curation:
  status: draft
  flags:
  - 'migrated automatically: check the values, method and location against the paper'
  migrated_from: h_transport_materials/property_database/iron.py:115

File: data/records/Fe-P-H-masui1978.yaml
id: htm:Fe-P-H-masui1978
property: permeability
law: sieverts
material: iron
isotope: H
method: unknown
source:
  doi: 10.2355/tetsutohagane1955.64.5_615
  location: null
reported:
  form: arrhenius
  pre_exp:
    value: 113.0
    unit: ccNTP * mm * cm**-2 * h**-1 * atm**-0.5
  act_energy:
    value: 8190.0
    unit: cal * mol**-1
  range:
    value:
    - 200.0
    - 850.0
    unit: degC
note: alpha phase
curation:
  status: draft
  flags:
  - 'migrated automatically: check the values, method and location against the paper'
  migrated_from: h_transport_materials/property_database/iron.py:103

File: data/records/Fe-P-H-tahara1985.yaml
id: htm:Fe-P-H-tahara1985
property: permeability
law: sieverts
material: iron
isotope: H
method: unknown
source:
  doi: 10.2320/matertrans1960.26.869
  location: null
reported:
  form: arrhenius
  pre_exp:
    value: 1.77e-05
    unit: mol * m**-1 * s**-1 * MPa**-0.5
  act_energy:
    value: 31.6
    unit: kJ * mol**-1
  range:
    value:
    - 500.0
    - 1000.0
    unit: K
note: equation 4
curation:
  status: draft
  flags:
  - 'migrated automatically: check the values, method and location against the paper'
  migrated_from: h_transport_materials/property_database/iron.py:39

File: data/records/Fe-S-H-eichenauer1958.yaml
id: htm:Fe-S-H-eichenauer1958
property: solubility
law: sieverts
material: iron
isotope: H
method: unknown
source:
  doi: 10.1515/ijmr-1958-490502
  location: null
reported:
  form: arrhenius
  pre_exp:
    value: 4.9e-06
    unit: atfr / Pa^0.5
  act_energy:
    value: 24.3
    unit: kJ/mol
  range:
    value:
    - 473
    - 1183
    unit: K
transformations:
- op: mole_fraction_to_concentration
  params:
    molar_volume: 7.09e-6 m^3/mol
  origin: htm
  rationale: The paper gives an atom fraction. HTM divides it by the molar volume (no source in the current
    code), a room temperature value.
curation:
  status: draft
  flags:
  - 'transcribed from the current HTM entry: check the values, method and location against the paper'
  migrated_from: h_transport_materials/property_database/iron.py:57

File: data/records/Fe22Cr5Al-P-D-xu2016.yaml
id: htm:Fe22Cr5Al-P-D-xu2016
property: permeability
law: sieverts
material: fe22cr5al
isotope: D
method: unknown
source:
  doi: 10.1016/j.jnucmat.2016.04.054
  location: null
reported:
  form: points
  file: Fe22Cr5Al-P-D-xu2016.csv
  x:
    column: 0
    quantity: inverse_temperature
    unit: 1/K
    factor: 1000.0
  y:
    column: 1
    quantity: value
    unit: mol * m**-1 * s**-1 * Pa**-0.5
note: Figure 1, oxidised
curation:
  status: draft
  flags:
  - 'migrated automatically: check the values, method and location against the paper'
  migrated_from: h_transport_materials/property_database/FeCrAl/fe22cr5al/fe22cr5al.py:14

File: data/records/HastelloyN-D-D-fuerst2024.yaml
id: htm:HastelloyN-D-D-fuerst2024
property: diffusivity
material: hastelloy_n
isotope: D
method: unknown
source:
  doi: 10.1016/j.jnucmat.2023.154851
  location: null
reported:
  form: arrhenius
  pre_exp:
    value: 1.95e-06
    unit: m**2 * s**-1
  act_energy:
    value: 54.7
    unit: kJ * mol**-1
  range:
    value:
    - 500.0
    - 700.0
    unit: degC
curation:
  status: draft
  flags:
  - 'migrated automatically: check the values, method and location against the paper'
  migrated_from: h_transport_materials/property_database/hastelloy_n.py:92

File: data/records/HastelloyN-D-D-zhang2020.yaml
id: htm:HastelloyN-D-D-zhang2020
property: diffusivity
material: hastelloy_n
isotope: D
method: unknown
source:
  doi: 10.1080/15361055.2020.1725368
  location: null
reported:
  form: arrhenius
  pre_exp:
    value: 6.1e-07
    unit: m**2 * s**-1
  act_energy:
    value: 43.7
    unit: kJ * mol**-1
  range:
    value:
    - 400.0
    - 800.0
    unit: degC
curation:
  status: draft
  flags:
  - 'migrated automatically: check the values, method and location against the paper'
  migrated_from: h_transport_materials/property_database/hastelloy_n.py:47

File: data/records/HastelloyN-D-H-fuerst2024.yaml
id: htm:HastelloyN-D-H-fuerst2024
property: diffusivity
material: hastelloy_n
isotope: H
method: unknown
source:
  doi: 10.1016/j.jnucmat.2023.154851
  location: null
reported:
  form: arrhenius
  pre_exp:
    value: 2.89e-06
    unit: m**2 * s**-1
  act_energy:
    value: 55.9
    unit: kJ * mol**-1
  range:
    value:
    - 500.0
    - 700.0
    unit: degC
curation:
  status: draft
  flags:
  - 'migrated automatically: check the values, method and location against the paper'
  migrated_from: h_transport_materials/property_database/hastelloy_n.py:85

File: data/records/HastelloyN-D-H-zhang2020.yaml
id: htm:HastelloyN-D-H-zhang2020
property: diffusivity
material: hastelloy_n
isotope: H
method: unknown
source:
  doi: 10.1080/15361055.2020.1725368
  location: null
reported:
  form: arrhenius
  pre_exp:
    value: 7.0e-07
    unit: m**2 * s**-1
  act_energy:
    value: 44.11
    unit: kJ * mol**-1
  range:
    value:
    - 400.0
    - 800.0
    unit: degC
curation:
  status: draft
  flags:
  - 'migrated automatically: check the values, method and location against the paper'
  migrated_from: h_transport_materials/property_database/hastelloy_n.py:39

File: data/records/HastelloyN-P-D-fuerst2024.yaml
id: htm:HastelloyN-P-D-fuerst2024
property: permeability
law: sieverts
material: hastelloy_n
isotope: D
method: unknown
source:
  doi: 10.1016/j.jnucmat.2023.154851
  location: null
reported:
  form: arrhenius
  pre_exp:
    value: 2.4e-07
    unit: mol * m**-1 * Pa**-0.5 * s**-1
  act_energy:
    value: 62.3
    unit: kJ * mol**-1
  range:
    value:
    - 500.0
    - 700.0
    unit: degC
curation:
  status: draft
  flags:
  - 'migrated automatically: check the values, method and location against the paper'
  migrated_from: h_transport_materials/property_database/hastelloy_n.py:78

File: data/records/HastelloyN-P-D-zhang2020.yaml
id: htm:HastelloyN-P-D-zhang2020
property: permeability
law: sieverts
material: hastelloy_n
isotope: D
method: unknown
source:
  doi: 10.1080/15361055.2020.1725368
  location: null
reported:
  form: arrhenius
  pre_exp:
    value: 1.9e-07
    unit: mol * m**-1 * Pa**-0.5 * s**-1
  act_energy:
    value: 60.61
    unit: kJ * mol**-1
  range:
    value:
    - 400.0
    - 800.0
    unit: degC
curation:
  status: draft
  flags:
  - 'migrated automatically: check the values, method and location against the paper'
  migrated_from: h_transport_materials/property_database/hastelloy_n.py:31

File: data/records/HastelloyN-P-H-fuerst2024.yaml
id: htm:HastelloyN-P-H-fuerst2024
property: permeability
law: sieverts
material: hastelloy_n
isotope: H
method: unknown
source:
  doi: 10.1016/j.jnucmat.2023.154851
  location: null
reported:
  form: arrhenius
  pre_exp:
    value: 5.7e-07
    unit: mol * m**-1 * Pa**-0.5 * s**-1
  act_energy:
    value: 66.2
    unit: kJ * mol**-1
  range:
    value:
    - 500.0
    - 700.0
    unit: degC
curation:
  status: draft
  flags:
  - 'migrated automatically: check the values, method and location against the paper'
  migrated_from: h_transport_materials/property_database/hastelloy_n.py:71

File: data/records/HastelloyN-P-H-webb1965.yaml
id: htm:HastelloyN-P-H-webb1965
property: permeability
law: sieverts
material: hastelloy_n
isotope: H
method: unknown
source:
  doi: 10.2172/4583045
  location: null
reported:
  form: arrhenius
  pre_exp:
    value: 190
    unit: ccSTP * mm / cm^2 / h / atm^0.5
  act_energy:
    value: 13800
    unit: cal/mol
  range:
    value:
    - 666.6666666666666
    - 714.2857142857143
    unit: K
note: Table 1
curation:
  status: draft
  flags:
  - 'transcribed from the current HTM entry: check the values, method and location against the paper'
  - range read from a 1/T axis, 0.0014 to 0.0015 1/K
  migrated_from: h_transport_materials/property_database/hastelloy_n.py:12

File: data/records/HastelloyN-P-H-zhang2020.yaml
id: htm:HastelloyN-P-H-zhang2020
property: permeability
law: sieverts
material: hastelloy_n
isotope: H
method: unknown
source:
  doi: 10.1080/15361055.2020.1725368
  location: null
reported:
  form: arrhenius
  pre_exp:
    value: 2.5e-07
    unit: mol * m**-1 * Pa**-0.5 * s**-1
  act_energy:
    value: 60.27
    unit: kJ * mol**-1
  range:
    value:
    - 400.0
    - 800.0
    unit: degC
curation:
  status: draft
  flags:
  - 'migrated automatically: check the values, method and location against the paper'
  migrated_from: h_transport_materials/property_database/hastelloy_n.py:23

File: data/records/HastelloyN-S-D-fuerst2024.yaml
id: htm:HastelloyN-S-D-fuerst2024
property: solubility
law: sieverts
material: hastelloy_n
isotope: D
method: unknown
source:
  doi: 10.1016/j.jnucmat.2023.154851
  location: null
reported:
  form: arrhenius
  pre_exp:
    value: 0.123
    unit: mol * m**-3 * Pa**-0.5
  act_energy:
    value: 7.5
    unit: kJ * mol**-1
  range:
    value:
    - 500.0
    - 700.0
    unit: degC
curation:
  status: draft
  flags:
  - 'migrated automatically: check the values, method and location against the paper'
  migrated_from: h_transport_materials/property_database/hastelloy_n.py:106

File: data/records/HastelloyN-S-D-zhang2020.yaml
id: htm:HastelloyN-S-D-zhang2020
property: solubility
law: sieverts
material: hastelloy_n
isotope: D
method: unknown
source:
  doi: 10.1080/15361055.2020.1725368
  location: null
reported:
  form: arrhenius
  pre_exp:
    value: 3.1e-08
    unit: mol * m**-3 * Pa**-0.5
  act_energy:
    value: 17.81
    unit: kJ * mol**-1
  range:
    value:
    - 400.0
    - 800.0
    unit: degC
curation:
  status: draft
  flags:
  - 'migrated automatically: check the values, method and location against the paper'
  migrated_from: h_transport_materials/property_database/hastelloy_n.py:63

File: data/records/HastelloyN-S-H-fuerst2024.yaml
id: htm:HastelloyN-S-H-fuerst2024
property: solubility
law: sieverts
material: hastelloy_n
isotope: H
method: unknown
source:
  doi: 10.1016/j.jnucmat.2023.154851
  location: null
reported:
  form: arrhenius
  pre_exp:
    value: 0.197
    unit: mol * m**-3 * Pa**-0.5
  act_energy:
    value: 10.2
    unit: kJ * mol**-1
  range:
    value:
    - 500.0
    - 700.0
    unit: degC
curation:
  status: draft
  flags:
  - 'migrated automatically: check the values, method and location against the paper'
  migrated_from: h_transport_materials/property_database/hastelloy_n.py:99

File: data/records/HastelloyN-S-H-zhang2020.yaml
id: htm:HastelloyN-S-H-zhang2020
property: solubility
law: sieverts
material: hastelloy_n
isotope: H
method: unknown
source:
  doi: 10.1080/15361055.2020.1725368
  location: null
reported:
  form: arrhenius
  pre_exp:
    value: 3.6e-08
    unit: mol * m**-3 * Pa**-0.5
  act_energy:
    value: 17.6
    unit: kJ * mol**-1
  range:
    value:
    - 400.0
    - 800.0
    unit: degC
curation:
  status: draft
  flags:
  - 'migrated automatically: check the values, method and location against the paper'
  migrated_from: h_transport_materials/property_database/hastelloy_n.py:55

File: data/records/HastelloyX-D-H-kishimoto1985.yaml
id: htm:HastelloyX-D-H-kishimoto1985
property: diffusivity
material: hastelloy_x
isotope: H
method: unknown
source:
  doi: 10.1016/0022-3115(85)90056-X
  location: null
reported:
  form: arrhenius
  pre_exp:
    value: 0.0049
    unit: cm**2 * s**-1
  act_energy:
    value: 0.45
    unit: eV * particle**-1
  range:
    value:
    - 873.0
    - 1173.0
    unit: K
curation:
  status: draft
  flags:
  - 'migrated automatically: check the values, method and location against the paper'
  migrated_from: h_transport_materials/property_database/hastelloy_x.py:10

File: data/records/HastelloyX-P-H-kishimoto1985.yaml
id: htm:HastelloyX-P-H-kishimoto1985
property: permeability
law: sieverts
material: hastelloy_x
isotope: H
method: unknown
source:
  doi: 10.1016/0022-3115(85)90056-X
  location: null
reported:
  form: arrhenius
  pre_exp:
    value: 7200.0
    unit: ccNTP * mm * cm**-2 * h**-1 * MPa**-0.5
  act_energy:
    value: 0.67
    unit: eV * particle**-1
  range:
    value:
    - 873.0
    - 1173.0
    unit: K
curation:
  status: draft
  flags:
  - 'migrated automatically: check the values, method and location against the paper'
  migrated_from: h_transport_materials/property_database/hastelloy_x.py:26

File: data/records/HastelloyX-P-H-masui1978.yaml
id: htm:HastelloyX-P-H-masui1978
property: permeability
law: sieverts
material: hastelloy_x
isotope: H
method: unknown
source:
  doi: 10.2355/tetsutohagane1955.64.5_615
  location: null
reported:
  form: arrhenius
  pre_exp:
    value: 2290.0
    unit: ccNTP * mm * cm**-2 * h**-1 * atm**-0.5
  act_energy:
    value: 16000.0
    unit: cal * mol**-1
  range:
    value:
    - 800.0
    - 1000.0
    unit: degC
curation:
  status: draft
  flags:
  - 'migrated automatically: check the values, method and location against the paper'
  migrated_from: h_transport_materials/property_database/hastelloy_x.py:35

File: data/records/HastelloyX-S-H-kishimoto1985.yaml
id: htm:HastelloyX-S-H-kishimoto1985
property: solubility
law: sieverts
material: hastelloy_x
isotope: H
method: unknown
source:
  doi: 10.1016/0022-3115(85)90056-X
  location: null
reported:
  form: arrhenius
  pre_exp:
    value: 41.0
    unit: ccNTP * cm**-3 * MPa**-0.5
  act_energy:
    value: 0.22
    unit: eV * particle**-1
  range:
    value:
    - 873.0
    - 1173.0
    unit: K
curation:
  status: draft
  flags:
  - 'migrated automatically: check the values, method and location against the paper'
  migrated_from: h_transport_materials/property_database/hastelloy_x.py:18

File: data/records/Incoloy800-D-D-esteban2002.yaml
id: htm:Incoloy800-D-D-esteban2002
property: diffusivity
material: incoloy_800
isotope: D
method: unknown
source:
  doi: 10.1016/S0022-3115(01)00715-2
  location: null
reported:
  form: arrhenius
  pre_exp:
    value: 3.87e-07
    unit: m**2 * s**-1
  act_energy:
    value: 47.8
    unit: kJ * mol**-1
  range:
    value:
    - 427.0
    - 780.0
    unit: K
curation:
  status: draft
  flags:
  - 'migrated automatically: check the values, method and location against the paper'
  migrated_from: h_transport_materials/property_database/incoloy_800.py:52

File: data/records/Incoloy800-D-H-schmidt1985.yaml
id: htm:Incoloy800-D-H-schmidt1985
property: diffusivity
material: incoloy_800
isotope: H
method: unknown
source:
  doi: 10.1016/0022-3115(85)90461-1
  location: null
reported:
  form: arrhenius
  pre_exp:
    value: 0.0097
    unit: cm**2 * s**-1
  act_energy:
    value: 56.4
    unit: kJ * mol**-1
  range:
    value:
    - 1023.0
    - 1223.0
    unit: K
note: sample No. 1.2 Material 1.4876 (second line of Table 2 in Schmidt's paper)in Shimada 2020 review,
  the S_0 factor is wrong
curation:
  status: draft
  flags:
  - 'migrated automatically: check the values, method and location against the paper'
  migrated_from: h_transport_materials/property_database/incoloy_800.py:12

File: data/records/Incoloy800-Kd-D-esteban2002-b.yaml
id: htm:Incoloy800-Kd-D-esteban2002-b
property: dissociation_coeff
material: incoloy_800
isotope: D
method: unknown
source:
  doi: 10.1016/S0022-3115(01)00715-2
  location: null
reported:
  form: arrhenius
  pre_exp:
    value: 4.14e-06
    unit: mol * m**-2 * s**-1 * Pa**-1
  act_energy:
    value: 44.3
    unit: kJ * mol**-1
  range:
    value:
    - 427.0
    - 780.0
    unit: K
note: oxidised surface
curation:
  status: draft
  flags:
  - 'migrated automatically: check the values, method and location against the paper'
  migrated_from: h_transport_materials/property_database/incoloy_800.py:89

File: data/records/Incoloy800-Kd-D-esteban2002.yaml
id: htm:Incoloy800-Kd-D-esteban2002
property: dissociation_coeff
material: incoloy_800
isotope: D
method: unknown
source:
  doi: 10.1016/S0022-3115(01)00715-2
  location: null
reported:
  form: arrhenius
  pre_exp:
    value: 2.67e-10
    unit: mol * m**-2 * s**-1 * Pa**-1
  act_energy:
    value: 40.1
    unit: kJ * mol**-1
  range:
    value:
    - 427.0
    - 780.0
    unit: K
note: non-oxidised surface
curation:
  status: draft
  flags:
  - 'migrated automatically: check the values, method and location against the paper'
  migrated_from: h_transport_materials/property_database/incoloy_800.py:69

File: data/records/Incoloy800-Kr-D-esteban2002-b.yaml
id: htm:Incoloy800-Kr-D-esteban2002-b
property: recombination_coeff
material: incoloy_800
isotope: D
method: unknown
source:
  doi: 10.1016/S0022-3115(01)00715-2
  location: null
reported:
  form: arrhenius
  pre_exp:
    value: 0.0004
    unit: mol**-1 * m**4 * s**-1
  act_energy:
    value: 28.6
    unit: kJ * mol**-1
  range:
    value:
    - 427.0
    - 780.0
    unit: K
note: oxidised surface
curation:
  status: draft
  flags:
  - 'migrated automatically: check the values, method and location against the paper'
  migrated_from: h_transport_materials/property_database/incoloy_800.py:99

File: data/records/Incoloy800-Kr-D-esteban2002.yaml
id: htm:Incoloy800-Kr-D-esteban2002
property: recombination_coeff
material: incoloy_800
isotope: D
method: unknown
source:
  doi: 10.1016/S0022-3115(01)00715-2
  location: null
reported:
  form: arrhenius
  pre_exp:
    value: 2.58e-08
    unit: mol**-1 * m**4 * s**-1
  act_energy:
    value: 24.5
    unit: kJ * mol**-1
  range:
    value:
    - 427.0
    - 780.0
    unit: K
note: non-oxidised surface
curation:
  status: draft
  flags:
  - 'migrated automatically: check the values, method and location against the paper'
  migrated_from: h_transport_materials/property_database/incoloy_800.py:79

File: data/records/Incoloy800-P-D-esteban2002.yaml
id: htm:Incoloy800-P-D-esteban2002
property: permeability
law: sieverts
material: incoloy_800
isotope: D
method: unknown
source:
  doi: 10.1016/S0022-3115(01)00715-2
  location: null
reported:
  form: arrhenius
  pre_exp:
    value: 3.94e-08
    unit: mol * m**-1 * s**-1 * Pa**-0.5
  act_energy:
    value: 55.6
    unit: kJ * mol**-1
  range:
    value:
    - 427.0
    - 780.0
    unit: K
curation:
  status: draft
  flags:
  - 'migrated automatically: check the values, method and location against the paper'
  migrated_from: h_transport_materials/property_database/incoloy_800.py:43

File: data/records/Incoloy800-P-H-masui1978.yaml
id: htm:Incoloy800-P-H-masui1978
property: permeability
law: sieverts
material: incoloy_800
isotope: H
method: unknown
source:
  doi: 10.2355/tetsutohagane1955.64.5_615
  location: null
reported:
  form: arrhenius
  pre_exp:
    value: 2440.0
    unit: ccNTP * mm * cm**-2 * h**-1 * atm**-0.5
  act_energy:
    value: 16500.0
    unit: cal * mol**-1
  range:
    value:
    - 800.0
    - 1000.0
    unit: degC
curation:
  status: draft
  flags:
  - 'migrated automatically: check the values, method and location against the paper'
  migrated_from: h_transport_materials/property_database/incoloy_800.py:109

File: data/records/Incoloy800-P-H-schmidt1985.yaml
id: htm:Incoloy800-P-H-schmidt1985
property: permeability
law: sieverts
material: incoloy_800
isotope: H
method: unknown
source:
  doi: 10.1016/0022-3115(85)90461-1
  location: null
reported:
  form: arrhenius
  pre_exp:
    value: 0.0018
    unit: ccSTP * cm**-1 * s**-1 * bar**-0.5
  act_energy:
    value: 56.6
    unit: kJ * mol**-1
  range:
    value:
    - 1023.0
    - 1223.0
    unit: K
note: sample No. 1.2 Material 1.4876 (second line of Table 2 in Schmidt's paper)in Shimada 2020 review,
  the S_0 factor is wrong
curation:
  status: draft
  flags:
  - 'migrated automatically: check the values, method and location against the paper'
  migrated_from: h_transport_materials/property_database/incoloy_800.py:23

File: data/records/Incoloy800-S-D-esteban2002.yaml
id: htm:Incoloy800-S-D-esteban2002
property: solubility
law: sieverts
material: incoloy_800
isotope: D
method: unknown
source:
  doi: 10.1016/S0022-3115(01)00715-2
  location: null
reported:
  form: arrhenius
  pre_exp:
    value: 0.102
    unit: mol * m**-3 * Pa**-0.5
  act_energy:
    value: 7.8
    unit: kJ * mol**-1
  range:
    value:
    - 427.0
    - 780.0
    unit: K
curation:
  status: draft
  flags:
  - 'migrated automatically: check the values, method and location against the paper'
  migrated_from: h_transport_materials/property_database/incoloy_800.py:60

File: data/records/Incoloy800-S-H-schmidt1985.yaml
id: htm:Incoloy800-S-H-schmidt1985
property: solubility
law: sieverts
material: incoloy_800
isotope: H
method: unknown
source:
  doi: 10.1016/0022-3115(85)90461-1
  location: null
reported:
  form: derived
  factors:
  - record: htm:Incoloy800-P-H-schmidt1985
    power: 1
  - record: htm:Incoloy800-D-H-schmidt1985
    power: -1
  range:
    value:
    - 1023
    - 1223
    unit: K
  origin: htm
  rationale: not given in the paper; HTM computes the solubility as P / D
curation:
  status: draft
  flags:
  - 'transcribed from the current HTM entry: check the values, method and location against the paper'
  migrated_from: h_transport_materials/property_database/incoloy_800.py:34

File: data/records/Inconel600-D-D-rota1982.yaml
id: htm:Inconel600-D-D-rota1982
property: diffusivity
material: inconel_600
isotope: D
method: unknown
source:
  doi: 10.1016/0022-3115(82)90214-8
  location: null
reported:
  form: arrhenius
  pre_exp:
    value: 0.02
    unit: cm**2 * s**-1
  act_energy:
    value: 12.4
    unit: kcal * mol**-1
  range:
    value:
    - 150.0
    - 400.0
    unit: degC
curation:
  status: draft
  flags:
  - 'migrated automatically: check the values, method and location against the paper'
  migrated_from: h_transport_materials/property_database/inconel_600.py:47

File: data/records/Inconel600-D-H-kishimoto1985.yaml
id: htm:Inconel600-D-H-kishimoto1985
property: diffusivity
material: inconel_600
isotope: H
method: unknown
source:
  doi: 10.1016/0022-3115(85)90056-X
  location: null
reported:
  form: arrhenius
  pre_exp:
    value: 0.0049
    unit: cm**2 * s**-1
  act_energy:
    value: 0.44
    unit: eV * particle**-1
  range:
    value:
    - 873.0
    - 1173.0
    unit: K
curation:
  status: draft
  flags:
  - 'migrated automatically: check the values, method and location against the paper'
  migrated_from: h_transport_materials/property_database/inconel_600.py:12

File: data/records/Inconel600-D-H-rota1982.yaml
id: htm:Inconel600-D-H-rota1982
property: diffusivity
material: inconel_600
isotope: H
method: unknown
source:
  doi: 10.1016/0022-3115(82)90214-8
  location: null
reported:
  form: arrhenius
  pre_exp:
    value: 0.017
    unit: cm**2 * s**-1
  act_energy:
    value: 11.9
    unit: kcal * mol**-1
  range:
    value:
    - 150.0
    - 400.0
    unit: degC
curation:
  status: draft
  flags:
  - 'migrated automatically: check the values, method and location against the paper'
  migrated_from: h_transport_materials/property_database/inconel_600.py:36

File: data/records/Inconel600-Kd-D-rota1982.yaml
id: htm:Inconel600-Kd-D-rota1982
property: dissociation_coeff
material: inconel_600
isotope: D
method: unknown
source:
  doi: 10.1016/0022-3115(82)90214-8
  location: null
reported:
  form: arrhenius
  pre_exp:
    value: 2000000000000000.0
    unit: particle * cm**-2 * s**-1 * mbar**-1
  act_energy:
    value: 11.0
    unit: kcal * mol**-1
  range:
    value:
    - 150.0
    - 400.0
    unit: degC
curation:
  status: draft
  flags:
  - 'migrated automatically: check the values, method and location against the paper'
  migrated_from: h_transport_materials/property_database/inconel_600.py:113
