Repository: RemDelaporteMathurin/h-transport-materials

Plots for the record report on pull requests. Generated, do not edit.

File: data/records/Inconel600-Kd-H-rota1982.yaml
id: htm:Inconel600-Kd-H-rota1982
property: dissociation_coeff
material: inconel_600
isotope: H
method: unknown
source:
  doi: 10.1016/0022-3115(82)90214-8
  location: null
reported:
  form: arrhenius
  pre_exp:
    value: 2.6e+16
    unit: particle * cm**-2 * s**-1 * mbar**-1
  act_energy:
    value: 12.7
    unit: kcal * mol**-1
  range:
    value:
    - 150.0
    - 400.0
    unit: degC
curation:
  status: draft
  flags:
  - 'migrated automatically: check the values, method and location against the paper'
  migrated_from: h_transport_materials/property_database/inconel_600.py:102

File: data/records/Inconel600-Kr-D-rota1982.yaml
id: htm:Inconel600-Kr-D-rota1982
property: recombination_coeff
material: inconel_600
isotope: D
method: unknown
source:
  doi: 10.1016/0022-3115(82)90214-8
  location: null
reported:
  form: arrhenius
  pre_exp:
    value: 1.4e-19
    unit: particle * cm**4 * particle**-2 * s**-1
  act_energy:
    value: 8.6
    unit: kcal * mol**-1
  range:
    value:
    - 150.0
    - 400.0
    unit: degC
curation:
  status: draft
  flags:
  - 'migrated automatically: check the values, method and location against the paper'
  migrated_from: h_transport_materials/property_database/inconel_600.py:135

File: data/records/Inconel600-Kr-H-rota1982.yaml
id: htm:Inconel600-Kr-H-rota1982
property: recombination_coeff
material: inconel_600
isotope: H
method: unknown
source:
  doi: 10.1016/0022-3115(82)90214-8
  location: null
reported:
  form: arrhenius
  pre_exp:
    value: 1.3e-18
    unit: particle * cm**4 * particle**-2 * s**-1
  act_energy:
    value: 10.1
    unit: kcal * mol**-1
  range:
    value:
    - 150.0
    - 400.0
    unit: degC
curation:
  status: draft
  flags:
  - 'migrated automatically: check the values, method and location against the paper'
  migrated_from: h_transport_materials/property_database/inconel_600.py:124

File: data/records/Inconel600-P-D-rota1982.yaml
id: htm:Inconel600-P-D-rota1982
property: permeability
law: sieverts
material: inconel_600
isotope: D
method: unknown
source:
  doi: 10.1016/0022-3115(82)90214-8
  location: null
reported:
  form: arrhenius
  pre_exp:
    value: 2400000000000000.0
    unit: particle * cm**-1 * s**-1 * mbar**-0.5
  act_energy:
    value: 13.6
    unit: kcal * mol**-1
  range:
    value:
    - 150.0
    - 400.0
    unit: degC
curation:
  status: draft
  flags:
  - 'migrated automatically: check the values, method and location against the paper'
  migrated_from: h_transport_materials/property_database/inconel_600.py:69

File: data/records/Inconel600-P-H-kishimoto1985.yaml
id: htm:Inconel600-P-H-kishimoto1985
property: permeability
law: sieverts
material: inconel_600
isotope: H
method: unknown
source:
  doi: 10.1016/0022-3115(85)90056-X
  location: null
reported:
  form: arrhenius
  pre_exp:
    value: 6400.0
    unit: ccNTP * mm * cm**-2 * h**-1 * MPa**-0.5
  act_energy:
    value: 0.66
    unit: eV * particle**-1
  range:
    value:
    - 873.0
    - 1173.0
    unit: K
curation:
  status: draft
  flags:
  - 'migrated automatically: check the values, method and location against the paper'
  migrated_from: h_transport_materials/property_database/inconel_600.py:28

File: data/records/Inconel600-P-H-masui1978.yaml
id: htm:Inconel600-P-H-masui1978
property: permeability
law: sieverts
material: inconel_600
isotope: H
method: unknown
source:
  doi: 10.2355/tetsutohagane1955.64.5_615
  location: null
reported:
  form: arrhenius
  pre_exp:
    value: 2540.0
    unit: ccNTP * mm * cm**-2 * h**-1 * atm**-0.5
  act_energy:
    value: 15800.0
    unit: cal * mol**-1
  range:
    value:
    - 800.0
    - 1000.0
    unit: degC
curation:
  status: draft
  flags:
  - 'migrated automatically: check the values, method and location against the paper'
  migrated_from: h_transport_materials/property_database/inconel_600.py:146

File: data/records/Inconel600-P-H-rota1982.yaml
id: htm:Inconel600-P-H-rota1982
property: permeability
law: sieverts
material: inconel_600
isotope: H
method: unknown
source:
  doi: 10.1016/0022-3115(82)90214-8
  location: null
reported:
  form: arrhenius
  pre_exp:
    value: 2400000000000000.0
    unit: particle * cm**-1 * s**-1 * mbar**-0.5
  act_energy:
    value: 13.2
    unit: kcal * mol**-1
  range:
    value:
    - 150.0
    - 400.0
    unit: degC
curation:
  status: draft
  flags:
  - 'migrated automatically: check the values, method and location against the paper'
  migrated_from: h_transport_materials/property_database/inconel_600.py:58

File: data/records/Inconel600-S-D-rota1982.yaml
id: htm:Inconel600-S-D-rota1982
property: solubility
law: sieverts
material: inconel_600
isotope: D
method: unknown
source:
  doi: 10.1016/0022-3115(82)90214-8
  location: null
reported:
  form: arrhenius
  pre_exp:
    value: 1.2e+17
    unit: particle * cm**-3 * mbar**-0.5
  act_energy:
    value: 1.2
    unit: kcal * mol**-1
  range:
    value:
    - 150.0
    - 400.0
    unit: degC
curation:
  status: draft
  flags:
  - 'migrated automatically: check the values, method and location against the paper'
  migrated_from: h_transport_materials/property_database/inconel_600.py:91

File: data/records/Inconel600-S-H-kishimoto1985.yaml
id: htm:Inconel600-S-H-kishimoto1985
property: solubility
law: sieverts
material: inconel_600
isotope: H
method: unknown
source:
  doi: 10.1016/0022-3115(85)90056-X
  location: null
reported:
  form: arrhenius
  pre_exp:
    value: 36.0
    unit: ccNTP * cm**-3 * MPa**-0.5
  act_energy:
    value: 0.22
    unit: eV * particle**-1
  range:
    value:
    - 873.0
    - 1173.0
    unit: K
curation:
  status: draft
  flags:
  - 'migrated automatically: check the values, method and location against the paper'
  migrated_from: h_transport_materials/property_database/inconel_600.py:20

File: data/records/Inconel600-S-H-rota1982.yaml
id: htm:Inconel600-S-H-rota1982
property: solubility
law: sieverts
material: inconel_600
isotope: H
method: unknown
source:
  doi: 10.1016/0022-3115(82)90214-8
  location: null
reported:
  form: arrhenius
  pre_exp:
    value: 1.4e+17
    unit: particle * cm**-3 * mbar**-0.5
  act_energy:
    value: 1.3
    unit: kcal * mol**-1
  range:
    value:
    - 150.0
    - 400.0
    unit: degC
curation:
  status: draft
  flags:
  - 'migrated automatically: check the values, method and location against the paper'
  migrated_from: h_transport_materials/property_database/inconel_600.py:80

File: data/records/Inconel625-D-D-gervasini1984.yaml
id: htm:Inconel625-D-D-gervasini1984
property: diffusivity
material: inconel_625
isotope: D
method: unknown
source:
  doi: 10.13182/FST84-A23218
  location: null
reported:
  form: arrhenius
  pre_exp:
    value: 2.39e-06
    unit: m**2 * s**-1
  act_energy:
    value: 57.2
    unit: kJ * mol**-1
  range:
    value:
    - 650.0
    - 900.0
    unit: K
curation:
  status: draft
  flags:
  - 'migrated automatically: check the values, method and location against the paper'
  migrated_from: h_transport_materials/property_database/inconel_625.py:19

File: data/records/Inconel625-D-H-gervasini1984.yaml
id: htm:Inconel625-D-H-gervasini1984
property: diffusivity
material: inconel_625
isotope: H
method: unknown
source:
  doi: 10.13182/FST84-A23218
  location: null
reported:
  form: arrhenius
  pre_exp:
    value: 1.75e-06
    unit: m**2 * s**-1
  act_energy:
    value: 52.6
    unit: kJ * mol**-1
  range:
    value:
    - 650.0
    - 900.0
    unit: K
curation:
  status: draft
  flags:
  - 'migrated automatically: check the values, method and location against the paper'
  migrated_from: h_transport_materials/property_database/inconel_625.py:11

File: data/records/Inconel625-Kd-T-perujo1996-b.yaml
id: htm:Inconel625-Kd-T-perujo1996-b
property: dissociation_coeff
material: inconel_625
isotope: T
method: unknown
source:
  doi: 10.1016/0920-3796(94)00434-X
  location: null
reported:
  form: arrhenius
  pre_exp:
    value: 0.26
    unit: mol * m**-2 * s**-1 * Pa**-1
  act_energy:
    value: 111.3
    unit: kJ * mol**-1
  range:
    value:
    - 450.0
    - 620.0
    unit: K
note: oxidised surface, stationary
curation:
  status: draft
  flags:
  - 'migrated automatically: check the values, method and location against the paper'
  migrated_from: h_transport_materials/property_database/inconel_625.py:54

File: data/records/Inconel625-Kd-T-perujo1996.yaml
id: htm:Inconel625-Kd-T-perujo1996
property: dissociation_coeff
material: inconel_625
isotope: T
method: unknown
source:
  doi: 10.1016/0920-3796(94)00434-X
  location: null
reported:
  form: arrhenius
  pre_exp:
    value: 0.0016
    unit: mol * m**-2 * s**-1 * Pa**-1
  act_energy:
    value: 48.2
    unit: kJ * mol**-1
  range:
    value:
    - 450.0
    - 620.0
    unit: K
note: clean surface, stationary
curation:
  status: draft
  flags:
  - 'migrated automatically: check the values, method and location against the paper'
  migrated_from: h_transport_materials/property_database/inconel_625.py:36

File: data/records/Inconel625-Kr-T-perujo1996-b.yaml
id: htm:Inconel625-Kr-T-perujo1996-b
property: recombination_coeff
material: inconel_625
isotope: T
method: unknown
source:
  doi: 10.1016/0920-3796(94)00434-X
  location: null
reported:
  form: arrhenius
  pre_exp:
    value: 32.0
    unit: mol**-1 * m**4 * s**-1
  act_energy:
    value: 97.0
    unit: kJ * mol**-1
  range:
    value:
    - 450.0
    - 620.0
    unit: K
note: oxidised surface, stationary
curation:
  status: draft
  flags:
  - 'migrated automatically: check the values, method and location against the paper'
  migrated_from: h_transport_materials/property_database/inconel_625.py:63

File: data/records/Inconel625-Kr-T-perujo1996.yaml
id: htm:Inconel625-Kr-T-perujo1996
property: recombination_coeff
material: inconel_625
isotope: T
method: unknown
source:
  doi: 10.1016/0920-3796(94)00434-X
  location: null
reported:
  form: arrhenius
  pre_exp:
    value: 0.002
    unit: mol**-1 * m**4 * s**-1
  act_energy:
    value: 11.5
    unit: kJ * mol**-1
  range:
    value:
    - 450.0
    - 620.0
    unit: K
note: clean surface, stationary
curation:
  status: draft
  flags:
  - 'migrated automatically: check the values, method and location against the paper'
  migrated_from: h_transport_materials/property_database/inconel_625.py:45

File: data/records/Inconel625-S-H-gervasini1984.yaml
id: htm:Inconel625-S-H-gervasini1984
property: solubility
law: sieverts
material: inconel_625
isotope: H
method: unknown
source:
  doi: 10.13182/FST84-A23218
  location: null
reported:
  form: arrhenius
  pre_exp:
    value: 0.209
    unit: mol * m**-3 * Pa**-0.5
  act_energy:
    value: 10.52
    unit: kJ * mol**-1
  range:
    value:
    - 650.0
    - 900.0
    unit: K
note: the value of the pre-exp factor conversion was taken from Shimada 2020
curation:
  status: draft
  flags:
  - 'migrated automatically: check the values, method and location against the paper'
  migrated_from: h_transport_materials/property_database/inconel_625.py:27

File: data/records/Inconel750-D-H-kishimoto1985.yaml
id: htm:Inconel750-D-H-kishimoto1985
property: diffusivity
material: inconel_750
isotope: H
method: unknown
source:
  doi: 10.1016/0022-3115(85)90056-X
  location: null
reported:
  form: arrhenius
  pre_exp:
    value: 0.016
    unit: cm**2 * s**-1
  act_energy:
    value: 0.55
    unit: eV * particle**-1
  range:
    value:
    - 873.0
    - 1173.0
    unit: K
curation:
  status: draft
  flags:
  - 'migrated automatically: check the values, method and location against the paper'
  migrated_from: h_transport_materials/property_database/inconel_750.py:10

File: data/records/Inconel750-P-H-kishimoto1985.yaml
id: htm:Inconel750-P-H-kishimoto1985
property: permeability
law: sieverts
material: inconel_750
isotope: H
method: unknown
source:
  doi: 10.1016/0022-3115(85)90056-X
  location: null
reported:
  form: arrhenius
  pre_exp:
    value: 8100.0
    unit: ccNTP * mm * cm**-2 * h**-1 * MPa**-0.5
  act_energy:
    value: 0.67
    unit: eV * particle**-1
  range:
    value:
    - 873.0
    - 1173.0
    unit: K
curation:
  status: draft
  flags:
  - 'migrated automatically: check the values, method and location against the paper'
  migrated_from: h_transport_materials/property_database/inconel_750.py:26

File: data/records/Inconel750-S-H-kishimoto1985.yaml
id: htm:Inconel750-S-H-kishimoto1985
property: solubility
law: sieverts
material: inconel_750
isotope: H
method: unknown
source:
  doi: 10.1016/0022-3115(85)90056-X
  location: null
reported:
  form: arrhenius
  pre_exp:
    value: 14.0
    unit: ccNTP * cm**-3 * MPa**-0.5
  act_energy:
    value: 0.12
    unit: eV * particle**-1
  range:
    value:
    - 873.0
    - 1173.0
    unit: K
curation:
  status: draft
  flags:
  - 'migrated automatically: check the values, method and location against the paper'
  migrated_from: h_transport_materials/property_database/inconel_750.py:18

File: data/records/Li-D-H-alire1976.yaml
id: htm:Li-D-H-alire1976
property: diffusivity
material: lithium
isotope: H
method: unknown
source:
  key: alire1976
  location: null
reported:
  form: points
  file: Li-D-H-alire1976.csv
  x:
    column: 0
    quantity: inverse_temperature
    unit: 1/K
    factor: 1.0
  y:
    column: 1
    quantity: value
    unit: cm**2 * s**-1
note: in Shimada 2020, there is an error in Table 1 Lithium (lq.) line E_D column it should be 105.0 kJ/mol
curation:
  status: draft
  flags:
  - 'migrated automatically: check the values, method and location against the paper'
  migrated_from: h_transport_materials/property_database/lithium/lithium.py:19

File: data/records/Li-S-D-smith1979.yaml
id: htm:Li-S-D-smith1979
property: solubility
law: sieverts
material: lithium
isotope: D
method: unknown
source:
  doi: 10.1016/0022-1902(79)80077-9
  location: null
reported:
  form: points
  file: Li-S-D-smith1979.csv
  x:
    column: 0
    quantity: temperature
    unit: degC
  y:
    column: 1
    quantity: value
    unit: torr^0.5
transformations:
- op: sieverts_constant_to_solubility
  params:
    concentration_unit: atfr
  origin: paper
  rationale: The paper gives the Sieverts constant Ks = sqrt(p) / x.
- op: mole_fraction_to_concentration
  params:
    per: atom
  origin: htm
  rationale: HTM converts the atom fraction with the lithium density from the material registry (room
    temperature solid).
note: table 1 of original paper
curation:
  status: draft
  flags:
  - 'transcribed from the current HTM entry: check the values, method and location against the paper'
  - see the lithium density flag
  migrated_from: h_transport_materials/property_database/lithium/lithium.py:64

File: data/records/Li-S-H-smith1979.yaml
id: htm:Li-S-H-smith1979
property: solubility
law: sieverts
material: lithium
isotope: H
method: unknown
source:
  doi: 10.1016/0022-1902(79)80077-9
  location: null
reported:
  form: points
  file: Li-S-H-smith1979.csv
  x:
    column: 0
    quantity: temperature
    unit: degC
  y:
    column: 1
    quantity: value
    unit: torr^0.5
transformations:
- op: sieverts_constant_to_solubility
  params:
    concentration_unit: atfr
  origin: paper
  rationale: The paper gives the Sieverts constant Ks = sqrt(p) / x.
- op: mole_fraction_to_concentration
  params:
    per: atom
  origin: htm
  rationale: HTM converts the atom fraction with the lithium density from the material registry (room
    temperature solid).
note: table 1 of original paper
curation:
  status: draft
  flags:
  - 'transcribed from the current HTM entry: check the values, method and location against the paper'
  - see the lithium density flag
  migrated_from: h_transport_materials/property_database/lithium/lithium.py:48

File: data/records/Li-S-H-veleckis1974.yaml
id: htm:Li-S-H-veleckis1974
property: solubility
law: sieverts
material: lithium
isotope: H
method: gas-absorption
source:
  doi: 10.1021/j100612a013
  location: Table 1
reported:
  form: log_linear
  base: e
  intercept: -6.498
  slope: {value: 6182, unit: K}
  y_unit: "atfr / atm^0.5"
  range: {value: [710, 903], unit: degC}
transformations:
  - op: mole_fraction_to_concentration
    params: {per: atom}
    origin: htm
    rationale: >-
      The paper gives the atom fraction of hydrogen in liquid lithium. HTM
      converts it with the lithium density from the material registry.
curation:
  status: draft
  flags:
    - see the lithium density flag (room temperature solid density)

File: data/records/Li-S-T-smith1979.yaml
id: htm:Li-S-T-smith1979
property: solubility
law: sieverts
material: lithium
isotope: T
method: unknown
source:
  doi: 10.1016/0022-1902(79)80077-9
  location: null
reported:
  form: points
  file: Li-S-T-smith1979.csv
  x:
    column: 0
    quantity: temperature
    unit: degC
  y:
    column: 1
    quantity: value
    unit: torr^0.5
transformations:
- op: sieverts_constant_to_solubility
  params:
    concentration_unit: atfr
  origin: paper
  rationale: The paper gives the Sieverts constant Ks = sqrt(p) / x.
- op: mole_fraction_to_concentration
  params:
    per: atom
  origin: htm
  rationale: HTM converts the atom fraction with the lithium density from the material registry (room
    temperature solid).
note: table 1 of original paper
curation:
  status: draft
  flags:
  - 'transcribed from the current HTM entry: check the values, method and location against the paper'
  - see the lithium density flag
  migrated_from: h_transport_materials/property_database/lithium/lithium.py:80

File: data/records/Li50Pb50-S-H-schumacher1990.yaml
id: htm:Li50Pb50-S-H-schumacher1990
property: solubility
law: sieverts
material: li50pb50
isotope: H
method: gas-absorption
sample:
  composition: {Li: 50, Pb: 50}
source:
  doi: 10.1002/bbpc.19900940612
  location: null
reported:
  form: points
  file: Li50Pb50-S-H-schumacher1990.csv
  x: {column: 0, quantity: inverse_temperature, unit: "1/K", factor: 1000}
  y: {column: 1, quantity: value, unit: "bar^0.5", scale: ln}
  digitised_from: null
  wpd_project: h_transport_materials/property_database/lipb/schumacher_1990/schumacher.tar
  author_fit:
    form: ln_linear
    intercept: -8.17
    slope: {value: 734, unit: K}
    y_unit: "atfr / bar^0.5"
    location: abstract, ln(x_H sqrt(1e5 Pa) / sqrt(p_H2)) = -A + B/T with A = 8.17, B = 734 K (LiPb)
transformations:
  - op: sieverts_constant_to_solubility
    params: {concentration_unit: atfr}
    origin: paper
    applies_to: [points]
    rationale: >-
      The figure plots ln(Ks) with Ks the Sieverts constant (sqrt(p) / x_H),
      so the solubility is 1 / Ks. The author fit is already written for x_H / sqrt(p).
  - op: atom_fraction_to_concentration
    params:
      density: "10163.197 kg/m^3"
      molar_mass: "0.138305 kg/mol"
    origin: htm
    rationale: >-
      The paper gives atom fractions. HTM converts them with the Li50Pb50 molar
      mass (0.5 M_Pb + 0.5 M_Li) but the Pb-17Li density, since HTM has no
      Li50Pb50 density. Open point: find a Li50Pb50 density.
  - op: refit_arrhenius
    origin: htm
    rationale: >-
      Reproduces the current HTM entry, which refits the digitised points
      (unweighted, ln y against 1/T). The authors' own fit is kept in
      reported.author_fit; selecting it instead is an open point.
note: >-
  Measured on equiatomic Li50Pb50, not Pb-17Li. The review of E. Mas de les
  Valls has a mistake in the conversion, so HTM uses the original data.
curation:
  status: draft
  flags:
    - fill digitised_from (figure number) and location

File: data/records/LiPb-D-D-edao2011.yaml
id: htm:LiPb-D-D-edao2011
property: diffusivity
material: lipb
isotope: D
method: unknown
source:
  doi: 10.1016/j.jnucmat.2010.12.126
  location: null
reported:
  form: points
  file: LiPb-D-D-edao2011.csv
  x:
    column: 0
    quantity: inverse_temperature
    unit: 1/K
    factor: 1.0
  y:
    column: 1
    quantity: value
    unit: m**2 * s**-1
note: Li17Pb83
curation:
  status: draft
  flags:
  - 'migrated automatically: check the values, method and location against the paper'
  migrated_from: h_transport_materials/property_database/lipb/lipb.py:251

File: data/records/LiPb-D-D-okada2012.yaml
id: htm:LiPb-D-D-okada2012
property: diffusivity
material: lipb
isotope: D
method: unknown
source:
  doi: 10.1585/pfr.7.2405074
  location: null
reported:
  form: points
  file: LiPb-D-D-okada2012.csv
  x:
    column: 0
    quantity: inverse_temperature
    unit: 1/K
    factor: 1.0
  y:
    column: 1
    quantity: value
    unit: m**2 * s**-1
curation:
  status: draft
  flags:
  - 'migrated automatically: check the values, method and location against the paper'
  migrated_from: h_transport_materials/property_database/lipb/lipb.py:349

File: data/records/LiPb-D-D-okitsu2012.yaml
id: htm:LiPb-D-D-okitsu2012
property: diffusivity
material: lipb
isotope: D
method: unknown
source:
  doi: 10.1016/j.fusengdes.2012.03.004
  location: null
reported:
  form: arrhenius
  pre_exp:
    value: 4.8e-08
    unit: m**2 * s**-1
  act_energy:
    value: 20300.0
    unit: J * mol**-1
  range:
    value:
    - 773.0
    - 973.0
    unit: K
note: Li17Pb83
curation:
  status: draft
  flags:
  - 'migrated automatically: check the values, method and location against the paper'
  migrated_from: h_transport_materials/property_database/lipb/lipb.py:309

File: data/records/LiPb-D-D-reiter1991.yaml
id: htm:LiPb-D-D-reiter1991
property: diffusivity
material: lipb
isotope: D
method: unknown
source:
  doi: 10.1016/0920-3796(91)90003-9
  location: null
reported:
  form: points
  file: LiPb-D-D-reiter1991.csv
  x:
    column: 0
    quantity: inverse_temperature
    unit: 1/K
    factor: 1000.0
  y:
    column: 1
    quantity: value
    unit: m**2 * s**-1
curation:
  status: draft
  flags:
  - 'migrated automatically: check the values, method and location against the paper'
  migrated_from: h_transport_materials/property_database/lipb/lipb.py:132

File: data/records/LiPb-D-H-edao2011.yaml
id: htm:LiPb-D-H-edao2011
property: diffusivity
material: lipb
isotope: H
method: unknown
source:
  doi: 10.1016/j.jnucmat.2010.12.126
  location: null
reported:
  form: points
  file: LiPb-D-H-edao2011.csv
  x:
    column: 0
    quantity: inverse_temperature
    unit: 1/K
    factor: 1.0
  y:
    column: 1
    quantity: value
    unit: m**2 * s**-1
note: Li17Pb83
curation:
  status: draft
  flags:
  - 'migrated automatically: check the values, method and location against the paper'
  migrated_from: h_transport_materials/property_database/lipb/lipb.py:243

File: data/records/LiPb-D-H-fauvet1988.yaml
id: htm:LiPb-D-H-fauvet1988
property: diffusivity
material: lipb
isotope: H
method: unknown
sample:
  composition: {Li: 17, Pb: 83}
source:
  key: fauvet1988
  location: abstract
reported:
  form: constant
  value:
    value: 1.5e-9
    unit: "m^2/s"
    unit_as_printed: "mm2 s-1 (abstract)"
  temperature: {value: 450, unit: degC}
curation:
  status: disputed
  flags:
    - >-
      The abstract prints 1.5e-9 mm2/s. HTM uses m2/s, which is consistent with
      other Pb-17Li diffusivities near 723 K (about 1e-9 m2/s). Check the body
      of the paper and record the location of the value used.

File: data/records/LiPb-D-H-okada2012.yaml
id: htm:LiPb-D-H-okada2012
property: diffusivity
material: lipb
isotope: H
method: unknown
source:
  doi: 10.1585/pfr.7.2405074
  location: null
reported:
  form: points
  file: LiPb-D-H-okada2012.csv
  x:
    column: 0
    quantity: inverse_temperature
    unit: 1/K
    factor: 1.0
  y:
    column: 1
    quantity: value
    unit: m**2 * s**-1
curation:
  status: draft
  flags:
  - 'migrated automatically: check the values, method and location against the paper'
  migrated_from: h_transport_materials/property_database/lipb/lipb.py:342

File: data/records/LiPb-D-H-okitsu2012.yaml
id: htm:LiPb-D-H-okitsu2012
property: diffusivity
material: lipb
isotope: H
method: unknown
source:
  doi: 10.1016/j.fusengdes.2012.03.004
  location: null
reported:
  form: arrhenius
  pre_exp:
    value: 2.0e-08
    unit: m**2 * s**-1
  act_energy:
    value: 11200.0
    unit: J * mol**-1
  range:
    value:
    - 773.0
    - 973.0
    unit: K
note: Li17Pb83. Typo in Okitsu's paper on the pre-exponential factor
curation:
  status: draft
  flags:
  - 'migrated automatically: check the values, method and location against the paper'
  migrated_from: h_transport_materials/property_database/lipb/lipb.py:300

File: data/records/LiPb-D-H-reiter1991.yaml
id: htm:LiPb-D-H-reiter1991
property: diffusivity
material: lipb
isotope: H
method: unknown
source:
  doi: 10.1016/0920-3796(91)90003-9
  location: null
reported:
  form: points
  file: LiPb-D-H-reiter1991.csv
  x:
    column: 0
    quantity: inverse_temperature
    unit: 1/K
    factor: 1000.0
  y:
    column: 1
    quantity: value
    unit: m**2 * s**-1
curation:
  status: draft
  flags:
  - 'migrated automatically: check the values, method and location against the paper'
  migrated_from: h_transport_materials/property_database/lipb/lipb.py:122

File: data/records/LiPb-D-T-okuno1986-b.yaml
id: htm:LiPb-D-T-okuno1986-b
property: diffusivity
material: lipb
isotope: T
method: unknown
source:
  doi: 10.1016/0022-5088(86)90682-X
  location: null
reported:
  form: points
  file: LiPb-D-T-okuno1986-b.csv
  x:
    column: 0
    quantity: inverse_temperature
    unit: 1/K
    factor: 1000.0
  y:
    column: 1
    quantity: value
    unit: cm**2 * s**-1
note: Li45Pb55, figure 6
curation:
  status: draft
  flags:
  - 'migrated automatically: check the values, method and location against the paper'
  migrated_from: h_transport_materials/property_database/lipb/lipb.py:382

File: data/records/LiPb-D-T-okuno1986.yaml
id: htm:LiPb-D-T-okuno1986
property: diffusivity
material: lipb
isotope: T
method: unknown
source:
  doi: 10.1016/0022-5088(86)90682-X
  location: null
reported:
  form: points
  file: LiPb-D-T-okuno1986.csv
  x:
    column: 0
    quantity: inverse_temperature
    unit: 1/K
    factor: 1000.0
  y:
    column: 1
    quantity: value
    unit: cm**2 * s**-1
note: Li7Pb2, figure 6
curation:
  status: draft
  flags:
  - 'migrated automatically: check the values, method and location against the paper'
  migrated_from: h_transport_materials/property_database/lipb/lipb.py:374

File: data/records/LiPb-D-T-shibuya1987.yaml
id: htm:LiPb-D-T-shibuya1987
property: diffusivity
material: lipb
isotope: T
method: unknown
source:
  doi: 10.1016/0022-3115(87)90006-7
  location: null
reported:
  form: points
  file: LiPb-D-T-shibuya1987.csv
  x:
    column: 0
    quantity: temperature
    unit: degC
  y:
    column: 1
    quantity: value
    unit: cm**2 * s**-1
curation:
  status: draft
  flags:
  - 'migrated automatically: check the values, method and location against the paper'
  migrated_from: h_transport_materials/property_database/lipb/lipb.py:196

File: data/records/LiPb-D-T-terai1992.yaml
id: htm:LiPb-D-T-terai1992
property: diffusivity
material: lipb
isotope: T
method: unknown
source:
  doi: 10.1016/0022-3115(92)90504-E
  location: null
reported:
  form: arrhenius
  pre_exp:
    value: 2.5e-07
    unit: m**2 * s**-1
  act_energy:
    value: 27000.0
    unit: J * mol**-1
  range:
    value:
    - 573.0
    - 973.0
    unit: K
curation:
  status: draft
  flags:
  - 'migrated automatically: check the values, method and location against the paper'
  migrated_from: h_transport_materials/property_database/lipb/lipb.py:203

File: data/records/LiPb-P-D-edao2011.yaml
id: htm:LiPb-P-D-edao2011
property: permeability
law: sieverts
material: lipb
isotope: D
method: unknown
source:
  doi: 10.1016/j.jnucmat.2010.12.126
  location: null
reported:
  form: arrhenius
  pre_exp:
    value: 1.3e-09
    unit: mol * s**-1 * m**-1 * Pa**-0.5
  act_energy:
    value: 16.7
    unit: kJ * mol**-1
  range:
    value:
    - 573.0
    - 873.0
    unit: K
note: Li17Pb83
curation:
  status: draft
  flags:
  - 'migrated automatically: check the values, method and location against the paper'
  migrated_from: h_transport_materials/property_database/lipb/lipb.py:233

File: data/records/LiPb-P-D-edao2011b.yaml
id: htm:LiPb-P-D-edao2011b
property: permeability
law: sieverts
material: lipb
isotope: D
method: unknown
source:
  doi: 10.13182/FST60-1163
  location: null
reported:
  form: arrhenius
  pre_exp:
    value: 2.87e-07
    unit: mol * m**-1 * s**-1 * Pa**-0.5
  act_energy:
    value: 75500.0
    unit: J * mol**-1
  range:
    value:
    - 773.0
    - 973.0
    unit: K
note: Li17Pb83, co-permeation of H and D
curation:
  status: draft
  flags:
  - 'migrated automatically: check the values, method and location against the paper'
  migrated_from: h_transport_materials/property_database/lipb/lipb.py:291

File: data/records/LiPb-P-H-edao2011.yaml
id: htm:LiPb-P-H-edao2011
property: permeability
law: sieverts
material: lipb
isotope: H
method: unknown
source:
  doi: 10.1016/j.jnucmat.2010.12.126
  location: null
reported:
  form: points
  file: LiPb-P-H-edao2011.csv
  x:
    column: 0
    quantity: inverse_temperature
    unit: 1/K
    factor: 1.0
  y:
    column: 1
    quantity: value
    unit: mol * s**-1 * m**-1 * Pa**-0.5
note: Li17Pb83, in the paper Eq. 9 doesn't match the line shown on Fig. 4
curation:
  status: draft
  flags:
  - 'migrated automatically: check the values, method and location against the paper'
  migrated_from: h_transport_materials/property_database/lipb/lipb.py:225

File: data/records/LiPb-P-H-edao2011b.yaml
id: htm:LiPb-P-H-edao2011b
property: permeability
law: sieverts
material: lipb
isotope: H
method: unknown
source:
  doi: 10.13182/FST60-1163
  location: null
reported:
  form: arrhenius
  pre_exp:
    value: 9.7e-08
    unit: mol * m**-1 * s**-1 * Pa**-0.5
  act_energy:
    value: 65000.0
    unit: J * mol**-1
  range:
    value:
    - 773.0
    - 973.0
    unit: K
note: Li17Pb83, co-permeation of H and D
curation:
  status: draft
  flags:
  - 'migrated automatically: check the values, method and location against the paper'
  migrated_from: h_transport_materials/property_database/lipb/lipb.py:282

File: data/records/LiPb-S-D-alberghi2023-a.yaml
id: htm:LiPb-S-D-alberghi2023-a
property: solubility
law: sieverts
material: lipb
isotope: D
method: unknown
sample:
  composition:
    Li: 15.7
    Pb: 84.3
source:
  key: alberghi2023
  location: Table 35, PDF p.136
reported:
  form: constant
  value:
    value: 1.108e-01
    unit: mol / m^3 / Pa^0.5
  temperature:
    value: 300
    unit: degC
note: >-
  Sample mean, n = 2. The same table gives 1.950e-6 at.fr. Pa^-0.5 with standard
  deviation 1.522e-6. mol read as mol of D atoms, consistent with the at.fr. row.
curation:
  status: draft
  flags:
  - composition taken from the sample name Pb-15.7Li in the thesis, read as at.% Li

File: data/records/LiPb-S-D-alberghi2023-b.yaml
id: htm:LiPb-S-D-alberghi2023-b
property: solubility
law: sieverts
material: lipb
isotope: D
method: unknown
sample:
  composition:
    Li: 15.7
    Pb: 84.3
source:
  key: alberghi2023
  location: Table 35, PDF p.136
reported:
  form: constant
  value:
    value: 1.273e-01
    unit: mol / m^3 / Pa^0.5
  temperature:
    value: 350
    unit: degC
note: >-
  Sample mean, n = 2. The same table gives 2.241e-6 at.fr. Pa^-0.5 with standard
  deviation 1.464e-6. mol read as mol of D atoms, consistent with the at.fr. row.
curation:
  status: draft
  flags:
  - composition taken from the sample name Pb-15.7Li in the thesis, read as at.% Li

File: data/records/LiPb-S-D-alberghi2023-c.yaml
id: htm:LiPb-S-D-alberghi2023-c
property: solubility
law: sieverts
material: lipb
isotope: D
method: unknown
sample:
  composition:
    Li: 15.7
    Pb: 84.3
source:
  key: alberghi2023
  location: Table 35, PDF p.136
reported:
  form: constant
  value:
    value: 9.513e-02
    unit: mol / m^3 / Pa^0.5
  temperature:
    value: 430
    unit: degC
note: >-
  Sample mean, n = 2. The same table gives 1.674e-6 at.fr. Pa^-0.5 with standard
  deviation 4.404e-7. mol read as mol of D atoms, consistent with the at.fr. row.
curation:
  status: draft
  flags:
  - composition taken from the sample name Pb-15.7Li in the thesis, read as at.% Li

File: data/records/LiPb-S-D-edao2011.yaml
id: htm:LiPb-S-D-edao2011
property: solubility
law: sieverts
material: lipb
isotope: D
method: unknown
sample:
  composition:
    Li: 17
    Pb: 83
source:
  doi: 10.1016/j.jnucmat.2010.12.126
  location: null
reported:
  form: points
  file: LiPb-S-D-edao2011.csv
  x:
    column: 0
    quantity: inverse_temperature
    unit: 1/K
    factor: 1
  y:
    column: 1
    quantity: value
    unit: atfr / Pa^0.5
transformations:
- op: mole_fraction_to_concentration
  params:
    density_at: 300 K
  origin: htm
  rationale: The paper gives an atom fraction. HTM converts it with the Pb-17Li density from the material
    registry, evaluated at 300 K as HTM has always done, and the molar mass of the sample composition.
note: Li17Pb83
curation:
  status: draft
  flags:
  - 'transcribed from the current HTM entry: check the values, method and location against the paper'
  migrated_from: h_transport_materials/property_database/lipb/lipb.py:271

File: data/records/LiPb-S-D-okada2012.yaml
id: htm:LiPb-S-D-okada2012
property: solubility
law: sieverts
material: lipb
isotope: D
method: unknown
sample:
  composition:
    Li: 17
    Pb: 83
source:
  doi: 10.1585/pfr.7.2405074
  location: null
reported:
  form: points
  file: LiPb-S-D-okada2012.csv
  x:
    column: 0
    quantity: inverse_temperature
    unit: 1/K
    factor: 1
  y:
    column: 1
    quantity: value
    unit: atfr / Pa^0.5
transformations:
- op: mole_fraction_to_concentration
  params:
    density_at: 300 K
  origin: htm
  rationale: The paper gives an atom fraction. HTM converts it with the Pb-17Li density from the material
    registry, evaluated at 300 K as HTM has always done, and the molar mass of the sample composition.
curation:
  status: draft
  flags:
  - 'transcribed from the current HTM entry: check the values, method and location against the paper'
  migrated_from: h_transport_materials/property_database/lipb/lipb.py:364

File: data/records/LiPb-S-D-okitsu2012.yaml
id: htm:LiPb-S-D-okitsu2012
property: solubility
law: sieverts
material: lipb
isotope: D
method: unknown
sample:
  composition:
    Li: 17
    Pb: 83
source:
  doi: 10.1016/j.fusengdes.2012.03.004
  location: null
reported:
  form: arrhenius
  pre_exp:
    value: 0.00011
    unit: atfr / Pa^0.5
  act_energy:
    value: 55200
    unit: J/mol
  range:
    value:
    - 773
    - 973
    unit: K
transformations:
- op: mole_fraction_to_concentration
  params:
    density_at: 300 K
  origin: htm
  rationale: The paper gives an atom fraction. HTM converts it with the Pb-17Li density from the material
    registry, evaluated at 300 K as HTM has always done, and the molar mass of the sample composition.
note: Li17Pb83
curation:
  status: draft
  flags:
  - 'transcribed from the current HTM entry: check the values, method and location against the paper'
  migrated_from: h_transport_materials/property_database/lipb/lipb.py:327

File: data/records/LiPb-S-D-reiter1991.yaml
id: htm:LiPb-S-D-reiter1991
property: solubility
law: sieverts
material: lipb
isotope: D
method: unknown
sample:
  composition:
    Li: 17
    Pb: 83
source:
  doi: 10.1016/0920-3796(91)90003-9
  location: null
reported:
  form: points
  file: LiPb-S-D-reiter1991.csv
  x:
    column: 0
    quantity: inverse_temperature
    unit: 1/K
    factor: 1000
  y:
    column: 1
    quantity: value
    unit: atfr / Pa^0.5
transformations:
- op: mole_fraction_to_concentration
  params:
    density_at: 300 K
  origin: htm
  rationale: The paper gives an atom fraction. HTM converts it with the Pb-17Li density from the material
    registry, evaluated at 300 K as HTM has always done, and the molar mass of the sample composition.
curation:
  status: draft
  flags:
  - 'transcribed from the current HTM entry: check the values, method and location against the paper'
  migrated_from: h_transport_materials/property_database/lipb/lipb.py:167

File: data/records/LiPb-S-D-wu1983.yaml
id: htm:LiPb-S-D-wu1983
property: solubility
law: sieverts
material: lipb
isotope: D
method: unknown
sample:
  composition:
    Li: 17
    Pb: 83
source:
  doi: 10.1016/0022-3115(83)90069-7
  location: null
reported:
  form: arrhenius
  pre_exp:
    value: 5000.0
    unit: atm^0.5
  act_energy:
    value: 0
    unit: eV/particle
  range:
    value:
    - 850
    - 1040
    unit: K
transformations:
- op: sieverts_constant_to_solubility
  params:
    concentration_unit: atfr
  origin: paper
  rationale: The paper gives the Sieverts constant Ks = sqrt(p) / x, so S = 1 / Ks.
- op: mole_fraction_to_concentration
  params:
    density_at: 300 K
  origin: htm
  rationale: The paper gives an atom fraction. HTM converts it with the Pb-17Li density from the material
    registry, evaluated at 300 K as HTM has always done, and the molar mass of the sample composition.
curation:
  status: draft
  flags:
  - 'transcribed from the current HTM entry: check the values, method and location against the paper'
  - check that Ks is given per atom fraction
  migrated_from: h_transport_materials/property_database/lipb/lipb.py:43

File: data/records/LiPb-S-H-aiello2006.yaml
id: htm:LiPb-S-H-aiello2006
property: solubility
law: sieverts
material: lipb
isotope: H
method: unknown
source:
  doi: 10.1016/j.fusengdes.2005.06.364
  location: null
reported:
  form: points
  file: LiPb-S-H-aiello2006.csv
  x:
    column: 0
    quantity: inverse_temperature
    unit: 1/K
    factor: 1000.0
  y:
    column: 1
    quantity: value
    unit: mol * m**-3 * Pa**-0.5
curation:
  status: draft
  flags:
  - 'migrated automatically: check the values, method and location against the paper'
  migrated_from: h_transport_materials/property_database/lipb/lipb.py:188

File: data/records/LiPb-S-H-alberghi2023-a.yaml
id: htm:LiPb-S-H-alberghi2023-a
property: solubility
law: sieverts
material: lipb
isotope: H
method: unknown
sample:
  composition:
    Li: 15.7
    Pb: 84.3
source:
  key: alberghi2023
  location: Table 33, PDF p.134
reported:
  form: constant
  value:
    value: 1.003e-01
    unit: mol / m^3 / Pa^0.5
  temperature:
    value: 300
    unit: degC
note: >-
  Sample mean, n = 8. The same table gives 1.766e-6 at.fr. Pa^-0.5 with standard
  deviation 9.321e-7. mol read as mol of H atoms, consistent with the at.fr. row.
curation:
  status: draft
  flags:
  - composition taken from the sample name Pb-15.7Li in the thesis, read as at.% Li

File: data/records/LiPb-S-H-alberghi2023-b.yaml
id: htm:LiPb-S-H-alberghi2023-b
property: solubility
law: sieverts
material: lipb
isotope: H
method: unknown
sample:
  composition:
    Li: 15.7
    Pb: 84.3
source:
  key: alberghi2023
  location: Table 33, PDF p.134
reported:
  form: constant
  value:
    value: 7.138e-02
    unit: mol / m^3 / Pa^0.5
  temperature:
    value: 350
    unit: degC
note: >-
  Sample mean, n = 2. The same table gives 1.264e-6 at.fr. Pa^-0.5 with standard
  deviation 3.476e-7. mol read as mol of H atoms, consistent with the at.fr. row.
curation:
  status: draft
  flags:
  - composition taken from the sample name Pb-15.7Li in the thesis, read as at.% Li

File: data/records/LiPb-S-H-alberghi2023-c.yaml
id: htm:LiPb-S-H-alberghi2023-c
property: solubility
law: sieverts
material: lipb
isotope: H
method: unknown
sample:
  composition:
    Li: 15.7
    Pb: 84.3
source:
  key: alberghi2023
  location: Table 33, PDF p.134
reported:
  form: constant
  value:
    value: 7.708e-02
    unit: mol / m^3 / Pa^0.5
  temperature:
    value: 400
    unit: degC
note: >-
  Sample mean, n = 2. The same table gives 1.373e-6 at.fr. Pa^-0.5 with standard
  deviation 2.777e-7. mol read as mol of H atoms, consistent with the at.fr. row.
curation:
  status: draft
  flags:
  - composition taken from the sample name Pb-15.7Li in the thesis, read as at.% Li
