Repository: RemDelaporteMathurin/h-transport-materials

Plots for the record report on pull requests. Generated, do not edit.

File: data/records/LiPb-S-H-alberghi2023-d.yaml
id: htm:LiPb-S-H-alberghi2023-d
property: solubility
law: sieverts
material: lipb
isotope: H
method: unknown
sample:
  composition:
    Li: 15.7
    Pb: 84.3
source:
  key: alberghi2023
  location: Table 33, PDF p.134
reported:
  form: constant
  value:
    value: 8.104e-02
    unit: mol / m^3 / Pa^0.5
  temperature:
    value: 430
    unit: degC
note: >-
  Sample mean, n = 2. The same table gives 1.426e-6 at.fr. Pa^-0.5 with standard
  deviation 1.027e-7. mol read as mol of H atoms, consistent with the at.fr. row.
curation:
  status: draft
  flags:
  - composition taken from the sample name Pb-15.7Li in the thesis, read as at.% Li

File: data/records/LiPb-S-H-alberro2015.yaml
id: htm:LiPb-S-H-alberro2015
property: solubility
law: sieverts
material: lipb
isotope: H
method: unknown
source:
  doi: 10.1016/j.fusengdes.2015.05.060
  location: null
reported:
  form: arrhenius
  pre_exp:
    value: 0.00864
    unit: mol * m**-3 * Pa**-0.5
  act_energy:
    value: 9000.0
    unit: J * mol**-1
  range:
    value:
    - 523.0
    - 922.0
    unit: K
curation:
  status: draft
  flags:
  - 'migrated automatically: check the values, method and location against the paper'
  migrated_from: h_transport_materials/property_database/lipb/lipb.py:211

File: data/records/LiPb-S-H-candido2022-b.yaml
id: htm:LiPb-S-H-candido2022-b
property: solubility
law: sieverts
material: lipb
isotope: H
method: unknown
sample:
  composition:
    Li: 15.7
    Pb: 84.3
source:
  key: candido2022
  location: null
reported:
  form: constant
  value:
    value: 3.18e-07
    unit: atfr / Pa^0.5
  temperature:
    value: 573
    unit: K
transformations:
- op: mole_fraction_to_concentration
  params:
    density_at: 300 K
  origin: htm
  rationale: The paper gives an atom fraction. HTM converts it with the Pb-17Li density from the material
    registry, evaluated at 300 K as HTM has always done, and the molar mass of the sample composition.
note: Table 3.21, desorption technique, single test (test 3a) at 573 K and 25 hPa
curation:
  status: draft
  flags:
  - 'transcribed from the current HTM entry: check the values, method and location against the paper'
  migrated_from: h_transport_materials/property_database/lipb/lipb.py:410

File: data/records/LiPb-S-H-candido2022.yaml
id: htm:LiPb-S-H-candido2022
property: solubility
law: sieverts
material: lipb
isotope: H
method: unknown
sample:
  composition:
    Li: 15.7
    Pb: 84.3
source:
  key: candido2022
  location: null
reported:
  form: constant
  value:
    value: 4.16e-07
    unit: atfr / Pa^0.5
  temperature:
    value: 573
    unit: K
transformations:
- op: mole_fraction_to_concentration
  params:
    density_at: 300 K
  origin: htm
  rationale: The paper gives an atom fraction. HTM converts it with the Pb-17Li density from the material
    registry, evaluated at 300 K as HTM has always done, and the molar mass of the sample composition.
note: Table 3.21, absorption technique, mean of 3 tests at 573 K and 25 hPa
curation:
  status: draft
  flags:
  - 'transcribed from the current HTM entry: check the values, method and location against the paper'
  migrated_from: h_transport_materials/property_database/lipb/lipb.py:400

File: data/records/LiPb-S-H-chan1984.yaml
id: htm:LiPb-S-H-chan1984
property: solubility
law: sieverts
material: lipb
isotope: H
method: unknown
sample:
  composition:
    Li: 17
    Pb: 83
source:
  doi: 10.1016/0022-3115(84)90198-3
  location: null
reported:
  form: arrhenius
  pre_exp:
    value: 4.7e-07
    unit: atfr / Pa^0.5
  act_energy:
    value: 9000
    unit: J/mol
  range:
    value:
    - 573
    - 773
    unit: K
transformations:
- op: mole_fraction_to_concentration
  params:
    density_at: 300 K
  origin: htm
  rationale: The paper gives an atom fraction. HTM converts it with the Pb-17Li density from the material
    registry, evaluated at 300 K as HTM has always done, and the molar mass of the sample composition.
note: extrapolated to Pb-17Li
curation:
  status: draft
  flags:
  - 'transcribed from the current HTM entry: check the values, method and location against the paper'
  migrated_from: h_transport_materials/property_database/lipb/lipb.py:52

File: data/records/LiPb-S-H-edao2011.yaml
id: htm:LiPb-S-H-edao2011
property: solubility
law: sieverts
material: lipb
isotope: H
method: unknown
sample:
  composition:
    Li: 17
    Pb: 83
source:
  doi: 10.1016/j.jnucmat.2010.12.126
  location: null
reported:
  form: points
  file: LiPb-S-H-edao2011.csv
  x:
    column: 0
    quantity: inverse_temperature
    unit: 1/K
    factor: 1
  y:
    column: 1
    quantity: value
    unit: atfr / Pa^0.5
transformations:
- op: mole_fraction_to_concentration
  params:
    density_at: 300 K
  origin: htm
  rationale: The paper gives an atom fraction. HTM converts it with the Pb-17Li density from the material
    registry, evaluated at 300 K as HTM has always done, and the molar mass of the sample composition.
note: Li17Pb83
curation:
  status: draft
  flags:
  - 'transcribed from the current HTM entry: check the values, method and location against the paper'
  migrated_from: h_transport_materials/property_database/lipb/lipb.py:260

File: data/records/LiPb-S-H-fauvet1988.yaml
id: htm:LiPb-S-H-fauvet1988
property: solubility
law: sieverts
material: lipb
isotope: H
method: unknown
sample:
  composition: {Li: 17, Pb: 83}
source:
  doi: 10.1016/0022-3115(88)90301-7
  location: abstract
reported:
  form: constant
  value:
    value: 2.7e-8
    unit: "atfr / Pa^0.5"
    unit_as_printed: "atomic fraction. Pa^-1/2"
  temperature: {value: 450, unit: degC}
  uncertainty: {value: 0.2e-8, unit: "atfr / Pa^0.5", kind: absolute}
transformations:
  - op: mole_fraction_to_concentration
    params:
      density_at: "300 K"
    origin: htm
    rationale: >-
      The paper gives an atom fraction. HTM converts it with the Pb-17Li
      density from the material registry and the molar mass of the sample
      composition. The density is evaluated at 300 K, as HTM has always done
      for Pb-17Li, although the measurement is at 723 K and Pb-17Li is solid
      at 300 K. At 723 K the density would be about 5% lower.
curation:
  status: draft

File: data/records/LiPb-S-H-katsuta1985.yaml
id: htm:LiPb-S-H-katsuta1985
property: solubility
law: sieverts
material: lipb
isotope: H
method: unknown
sample:
  composition:
    Li: 17
    Pb: 83
source:
  doi: 10.1016/0022-3115(85)90127-8
  location: null
reported:
  form: arrhenius
  pre_exp:
    value: 2900.0
    unit: atm^0.5
  act_energy:
    value: 0
    unit: eV/particle
  range:
    value:
    - 573
    - 723
    unit: K
transformations:
- op: sieverts_constant_to_solubility
  params:
    concentration_unit: atfr
  origin: paper
  rationale: The paper gives the Sieverts constant Ks = sqrt(p) / x, so S = 1 / Ks.
- op: mole_fraction_to_concentration
  params:
    density_at: 300 K
  origin: htm
  rationale: The paper gives an atom fraction. HTM converts it with the Pb-17Li density from the material
    registry, evaluated at 300 K as HTM has always done, and the molar mass of the sample composition.
curation:
  status: draft
  flags:
  - 'transcribed from the current HTM entry: check the values, method and location against the paper'
  - check that Ks is given per atom fraction
  migrated_from: h_transport_materials/property_database/lipb/lipb.py:62

File: data/records/LiPb-S-H-okada2012.yaml
id: htm:LiPb-S-H-okada2012
property: solubility
law: sieverts
material: lipb
isotope: H
method: unknown
sample:
  composition:
    Li: 17
    Pb: 83
source:
  doi: 10.1585/pfr.7.2405074
  location: null
reported:
  form: points
  file: LiPb-S-H-okada2012.csv
  x:
    column: 0
    quantity: inverse_temperature
    unit: 1/K
    factor: 1
  y:
    column: 1
    quantity: value
    unit: atfr / Pa^0.5
transformations:
- op: mole_fraction_to_concentration
  params:
    density_at: 300 K
  origin: htm
  rationale: The paper gives an atom fraction. HTM converts it with the Pb-17Li density from the material
    registry, evaluated at 300 K as HTM has always done, and the molar mass of the sample composition.
curation:
  status: draft
  flags:
  - 'transcribed from the current HTM entry: check the values, method and location against the paper'
  migrated_from: h_transport_materials/property_database/lipb/lipb.py:357

File: data/records/LiPb-S-H-okitsu2012.yaml
id: htm:LiPb-S-H-okitsu2012
property: solubility
law: sieverts
material: lipb
isotope: H
method: unknown
sample:
  composition:
    Li: 17
    Pb: 83
source:
  doi: 10.1016/j.fusengdes.2012.03.004
  location: null
reported:
  form: arrhenius
  pre_exp:
    value: 8.6e-05
    unit: atfr / Pa^0.5
  act_energy:
    value: 53800
    unit: J/mol
  range:
    value:
    - 773
    - 973
    unit: K
transformations:
- op: mole_fraction_to_concentration
  params:
    density_at: 300 K
  origin: htm
  rationale: The paper gives an atom fraction. HTM converts it with the Pb-17Li density from the material
    registry, evaluated at 300 K as HTM has always done, and the molar mass of the sample composition.
note: Li17Pb83 + typo in exponent Okitsu table 2
curation:
  status: draft
  flags:
  - 'transcribed from the current HTM entry: check the values, method and location against the paper'
  migrated_from: h_transport_materials/property_database/lipb/lipb.py:318

File: data/records/LiPb-S-H-penalva2024.yaml
id: htm:LiPb-S-H-penalva2024
property: solubility
law: sieverts
material: lipb
isotope: H
method: unknown
source:
  doi: 10.1016/j.fusengdes.2023.114136
  location: null
reported:
  form: points
  file: LiPb-S-H-penalva2024.csv
  x:
    column: 0
    quantity: temperature
    unit: degC
  y:
    column: 1
    quantity: value
    unit: mol * m**-3 * Pa**-0.5
note: Table 4, PbLi, absorption method
curation:
  status: draft
  flags:
  - 'migrated automatically: check the values, method and location against the paper'
  migrated_from: h_transport_materials/property_database/lipb/lipb.py:391

File: data/records/LiPb-S-H-reiter1991.yaml
id: htm:LiPb-S-H-reiter1991
property: solubility
law: sieverts
material: lipb
isotope: H
method: unknown
sample:
  composition:
    Li: 17
    Pb: 83
source:
  doi: 10.1016/0920-3796(91)90003-9
  location: null
reported:
  form: points
  file: LiPb-S-H-reiter1991.csv
  x:
    column: 0
    quantity: inverse_temperature
    unit: 1/K
    factor: 1000
  y:
    column: 1
    quantity: value
    unit: atfr / Pa^0.5
transformations:
- op: mole_fraction_to_concentration
  params:
    density_at: 300 K
  origin: htm
  rationale: The paper gives an atom fraction. HTM converts it with the Pb-17Li density from the material
    registry, evaluated at 300 K as HTM has always done, and the molar mass of the sample composition.
curation:
  status: draft
  flags:
  - 'transcribed from the current HTM entry: check the values, method and location against the paper'
  migrated_from: h_transport_materials/property_database/lipb/lipb.py:151

File: data/records/LiPb-S-T-reiter1991.yaml
id: htm:LiPb-S-T-reiter1991
property: solubility
law: sieverts
material: lipb
isotope: T
method: unknown
sample:
  composition:
    Li: 17
    Pb: 83
source:
  doi: 10.1016/0920-3796(91)90003-9
  location: null
reported:
  form: arrhenius
  pre_exp:
    value: 2.32e-08
    unit: atfr / Pa^0.5
  act_energy:
    value: 1350
    unit: J/mol
  range:
    value:
    - 508
    - 700
    unit: K
transformations:
- op: mole_fraction_to_concentration
  params:
    density_at: 300 K
  origin: htm
  rationale: The paper gives an atom fraction. HTM converts it with the Pb-17Li density from the material
    registry, evaluated at 300 K as HTM has always done, and the molar mass of the sample composition.
curation:
  status: draft
  flags:
  - 'transcribed from the current HTM entry: check the values, method and location against the paper'
  migrated_from: h_transport_materials/property_database/lipb/lipb.py:174

File: data/records/Mo-D-H-katsuta1982.yaml
id: htm:Mo-D-H-katsuta1982
property: diffusivity
material: molybdenum
isotope: H
method: unknown
source:
  doi: 10.1016/0022-3697(82)90104-4
  location: null
reported:
  form: log_linear
  base: e
  intercept: -17.547
  slope: {value: -1266, unit: K}
  y_unit: "m^2/s"
  range: {value: [833, 1193], unit: K}
curation:
  status: draft
  flags:
    - check the printed form of the law (ln D = -17.547 - 1266/T)

File: data/records/Mo-D-H-tanabe1992.yaml
id: htm:Mo-D-H-tanabe1992
property: diffusivity
material: molybdenum
isotope: H
method: unknown
source:
  doi: 10.1016/S0022-3115(09)80083-4
  location: null
reported:
  form: arrhenius
  pre_exp:
    value: 4.0e-08
    unit: m**2 * s**-1
  act_energy:
    value: 22.3
    unit: kJ * mol**-1
  range:
    value:
    - 500.0
    - 1100.0
    unit: K
curation:
  status: draft
  flags:
  - 'migrated automatically: check the values, method and location against the paper'
  migrated_from: h_transport_materials/property_database/molybdenum.py:7

File: data/records/Mo-P-D-guthrie1974.yaml
id: htm:Mo-P-D-guthrie1974
property: permeability
law: sieverts
material: molybdenum
isotope: D
method: unknown
source:
  doi: 10.1016/0022-3115(74)90263-3
  location: null
reported:
  form: arrhenius
  pre_exp:
    value: 0.0038
    unit: ccSTP * cm**-1 * s**-1 * atm**-0.5
  act_energy:
    value: 17.4
    unit: kcal * mol**-1
  range:
    value:
    - 270.0
    - 640.0
    unit: degC
note: Figure 7
curation:
  status: draft
  flags:
  - 'migrated automatically: check the values, method and location against the paper'
  migrated_from: h_transport_materials/property_database/molybdenum.py:52

File: data/records/Mo-P-H-frauenfelder1968.yaml
id: htm:Mo-P-H-frauenfelder1968
property: permeability
law: sieverts
material: molybdenum
isotope: H
method: unknown
source:
  doi: 10.1063/1.1669720
  location: null
reported:
  form: arrhenius
  pre_exp:
    value: 0.00071
    unit: torr * L / cm / s / torr^0.5
  act_energy:
    value: 21.5
    unit: kcal/mol
  range:
    value:
    - 1050
    - 2400
    unit: degC
transformations:
- op: gas_volume_to_amount
  params:
    T_ref: 300 K
  origin: htm
  rationale: the permeating amount is a gas volume; the current code converts it at 300 K
curation:
  status: draft
  flags:
  - 'transcribed from the current HTM entry: check the values, method and location against the paper'
  - 'the tungsten records of the same author use 273 K: check the reference temperature'
  migrated_from: h_transport_materials/property_database/molybdenum.py:41

File: data/records/Mo-S-H-katsuta1982.yaml
id: htm:Mo-S-H-katsuta1982
property: solubility
law: sieverts
material: molybdenum
isotope: H
method: unknown
source:
  doi: 10.1016/0022-3697(82)90104-4
  location: null
reported:
  form: log_linear
  base: e
  intercept: 8.703
  y_unit: mol * m**-3 * Pa**-0.5
  slope:
    value: -7863.0
    unit: K
  range:
    value:
    - 833.0
    - 1193.0
    unit: K
curation:
  status: draft
  flags:
  - 'migrated automatically: check the values, method and location against the paper'
  migrated_from: h_transport_materials/property_database/molybdenum.py:31

File: data/records/Mo-S-H-tanabe1992.yaml
id: htm:Mo-S-H-tanabe1992
property: solubility
law: sieverts
material: molybdenum
isotope: H
method: unknown
source:
  doi: 10.1016/S0022-3115(09)80083-4
  location: null
reported:
  form: arrhenius
  pre_exp:
    value: 3.3
    unit: mol * m**-3 * Pa**-0.5
  act_energy:
    value: 37.4
    unit: kJ * mol**-1
  range:
    value:
    - 500.0
    - 1100.0
    unit: K
curation:
  status: draft
  flags:
  - 'migrated automatically: check the values, method and location against the paper'
  migrated_from: h_transport_materials/property_database/molybdenum.py:23

File: data/records/Nb-D-D-qi1983.yaml
id: htm:Nb-D-D-qi1983
property: diffusivity
material: niobium
isotope: D
method: unknown
source:
  doi: 10.1088/0305-4608/13/10/015
  location: null
reported:
  form: arrhenius
  pre_exp:
    value: 0.00052
    unit: cm**2 * s**-1
  act_energy:
    value: 0.127
    unit: eV * particle**-1
  range:
    value:
    - -140.0
    - 100.0
    unit: degC
note: table 1, temperature range from Fig 1
curation:
  status: draft
  flags:
  - 'migrated automatically: check the values, method and location against the paper'
  migrated_from: h_transport_materials/property_database/niobium.py:26

File: data/records/Nb-D-D-sherman1983.yaml
id: htm:Nb-D-D-sherman1983
property: diffusivity
material: niobium
isotope: D
method: unknown
source:
  doi: 10.1007/BF02651617
  location: null
reported:
  form: arrhenius
  pre_exp:
    value: 3.1e-08
    unit: m**2 * s**-1
  act_energy:
    value: 14.0
    unit: kJ * mol**-1
  range:
    value:
    - 860.0
    - 1012.0
    unit: degC
note: equation after 14, range taken from figure 9
curation:
  status: draft
  flags:
  - 'migrated automatically: check the values, method and location against the paper'
  migrated_from: h_transport_materials/property_database/niobium.py:82

File: data/records/Nb-D-H-qi1983-b.yaml
id: htm:Nb-D-H-qi1983-b
property: diffusivity
material: niobium
isotope: H
method: unknown
source:
  doi: 10.1088/0305-4608/13/10/015
  location: null
reported:
  form: arrhenius
  pre_exp:
    value: 9.0e-05
    unit: cm^2/s
  act_energy:
    value: 0.068
    unit: eV/particle
  range:
    value:
    - 113.15
    - 250
    unit: K
note: table 1, temperature range from Fig 1
curation:
  status: draft
  flags:
  - 'transcribed from the current HTM entry: check the values, method and location against the paper'
  - range given as -160 degC to 250 K in the current code, stored in K
  migrated_from: h_transport_materials/property_database/niobium.py:50

File: data/records/Nb-D-H-qi1983.yaml
id: htm:Nb-D-H-qi1983
property: diffusivity
material: niobium
isotope: H
method: unknown
source:
  doi: 10.1088/0305-4608/13/10/015
  location: null
reported:
  form: arrhenius
  pre_exp:
    value: 0.0005
    unit: cm^2/s
  act_energy:
    value: 0.106
    unit: eV/particle
  range:
    value:
    - 250
    - 373.15
    unit: K
note: table 1, temperature range from Fig 1
curation:
  status: draft
  flags:
  - 'transcribed from the current HTM entry: check the values, method and location against the paper'
  - range given as 250 K to 100 degC in the current code, stored in K
  migrated_from: h_transport_materials/property_database/niobium.py:38

File: data/records/Nb-D-H-sherman1983.yaml
id: htm:Nb-D-H-sherman1983
property: diffusivity
material: niobium
isotope: H
method: unknown
source:
  doi: 10.1007/BF02651617
  location: null
reported:
  form: arrhenius
  pre_exp:
    value: 4.4e-08
    unit: m**2 * s**-1
  act_energy:
    value: 12.8
    unit: kJ * mol**-1
  range:
    value:
    - 860.0
    - 1120.0
    unit: degC
note: equation 13, range taken from figure 9
curation:
  status: draft
  flags:
  - 'migrated automatically: check the values, method and location against the paper'
  migrated_from: h_transport_materials/property_database/niobium.py:70

File: data/records/Nb-D-H-volkl1975.yaml
id: htm:Nb-D-H-volkl1975
property: diffusivity
material: niobium
isotope: H
method: unknown
source:
  doi: 10.1016/B978-0-12-522660-8.50010-6
  location: null
reported:
  form: arrhenius
  pre_exp:
    value: 5.0e-08
    unit: m**2 * s**-1
  act_energy:
    value: 10.2
    unit: kJ * mol**-1
  range:
    value:
    - 273.0
    - 773.0
    unit: K
curation:
  status: draft
  flags:
  - 'migrated automatically: check the values, method and location against the paper'
  migrated_from: h_transport_materials/property_database/niobium.py:6

File: data/records/Nb-D-T-qi1983.yaml
id: htm:Nb-D-T-qi1983
property: diffusivity
material: niobium
isotope: T
method: unknown
source:
  doi: 10.1088/0305-4608/13/10/015
  location: null
reported:
  form: arrhenius
  pre_exp:
    value: 0.00044
    unit: cm**2 * s**-1
  act_energy:
    value: 0.133
    unit: eV * particle**-1
  range:
    value:
    - -140.0
    - 100.0
    unit: degC
note: table 1, temperature range from Fig 1
curation:
  status: draft
  flags:
  - 'migrated automatically: check the values, method and location against the paper'
  migrated_from: h_transport_materials/property_database/niobium.py:14

File: data/records/Nb-S-H-veleckis1969.yaml
id: htm:Nb-S-H-veleckis1969
property: solubility
law: sieverts
material: niobium
isotope: H
method: unknown
source:
  doi: 10.1021/j100723a033
  location: null
reported:
  form: arrhenius
  pre_exp:
    value: 0.126
    unit: mol * m**-3 * Pa**-0.5
  act_energy:
    value: -35.3
    unit: kJ * mol**-1
  range:
    value:
    - 625.0
    - 944.0
    unit: K
curation:
  status: draft
  flags:
  - 'migrated automatically: check the values, method and location against the paper'
  migrated_from: h_transport_materials/property_database/niobium.py:62

File: data/records/Ni-D-D-louthan1975.yaml
id: htm:Ni-D-D-louthan1975
property: diffusivity
material: nickel
isotope: D
method: unknown
source:
  doi: 10.1016/0001-6160(75)90057-7
  location: null
reported:
  form: arrhenius
  pre_exp: {value: 7.0e-7, unit: "m^2/s"}
  act_energy: {value: 39.5, unit: "kJ/mol"}
  range: {value: [300, 500], unit: K}
transformations:
  - op: isotope_scaling
    params: {from_isotope: H, exponent: -0.5}
    origin: htm
    rationale: >-
      The reported law is for protium. HTM derives the D diffusivity with the
      classical 1/sqrt(mass) scaling of the pre-exponential factor (nominal
      masses), keeping the activation energy.
curation:
  status: draft
  flags:
    - check whether the paper gives deuterium or tritium values itself

File: data/records/Ni-D-H-altunoglu1991.yaml
id: htm:Ni-D-H-altunoglu1991
property: diffusivity
material: nickel
isotope: H
method: unknown
source:
  doi: 10.1016/0022-5088(91)90195-A
  location: null
reported:
  form: arrhenius
  pre_exp:
    value: 7.12e-07
    unit: m**2 * s**-1
  act_energy:
    value: 40.64
    unit: kJ * mol**-1
  range:
    value:
    - 373.0
    - 623.0
    unit: K
curation:
  status: draft
  flags:
  - 'migrated automatically: check the values, method and location against the paper'
  migrated_from: h_transport_materials/property_database/nickel.py:83

File: data/records/Ni-D-H-louthan1975.yaml
id: htm:Ni-D-H-louthan1975
property: diffusivity
material: nickel
isotope: H
method: unknown
source:
  doi: 10.1016/0001-6160(75)90057-7
  location: null
reported:
  form: arrhenius
  pre_exp:
    value: 7.0e-07
    unit: m**2 * s**-1
  act_energy:
    value: 39.5
    unit: kJ * mol**-1
  range:
    value:
    - 300.0
    - 500.0
    unit: K
curation:
  status: draft
  flags:
  - 'migrated automatically: check the values, method and location against the paper'
  migrated_from: h_transport_materials/property_database/nickel.py:31

File: data/records/Ni-D-H-robertson1973.yaml
id: htm:Ni-D-H-robertson1973
property: diffusivity
material: nickel
isotope: H
method: unknown
source:
  key: robertson1973
  location: null
reported:
  form: arrhenius
  pre_exp:
    value: 3.72e-07
    unit: m**2 * s**-1
  act_energy:
    value: 40.2
    unit: kJ * mol**-1
  range:
    value:
    - 273.0
    - 1673.0
    unit: K
curation:
  status: draft
  flags:
  - 'migrated automatically: check the values, method and location against the paper'
  migrated_from: h_transport_materials/property_database/nickel.py:21

File: data/records/Ni-D-H-volkl1975.yaml
id: htm:Ni-D-H-volkl1975
property: diffusivity
material: nickel
isotope: H
method: unknown
source:
  doi: 10.1016/B978-0-12-522660-8.50010-6
  location: null
reported:
  form: arrhenius
  pre_exp:
    value: 6.87e-07
    unit: m**2 * s**-1
  act_energy:
    value: 40.5
    unit: kJ * mol**-1
  range:
    value:
    - 300.0
    - 1473.0
    unit: K
curation:
  status: draft
  flags:
  - 'migrated automatically: check the values, method and location against the paper'
  migrated_from: h_transport_materials/property_database/nickel.py:13

File: data/records/Ni-D-T-louthan1975.yaml
id: htm:Ni-D-T-louthan1975
property: diffusivity
material: nickel
isotope: T
method: unknown
source:
  doi: 10.1016/0001-6160(75)90057-7
  location: null
reported:
  form: arrhenius
  pre_exp: {value: 7.0e-7, unit: "m^2/s"}
  act_energy: {value: 39.5, unit: "kJ/mol"}
  range: {value: [300, 500], unit: K}
transformations:
  - op: isotope_scaling
    params: {from_isotope: H, exponent: -0.5}
    origin: htm
    rationale: >-
      The reported law is for protium. HTM derives the T diffusivity with the
      classical 1/sqrt(mass) scaling of the pre-exponential factor (nominal
      masses), keeping the activation energy.
curation:
  status: draft
  flags:
    - check whether the paper gives deuterium or tritium values itself

File: data/records/Ni-Kd-H-altunoglu1991.yaml
id: htm:Ni-Kd-H-altunoglu1991
property: dissociation_coeff
material: nickel
isotope: H
method: unknown
source:
  doi: 10.1016/0022-5088(91)90195-A
  location: null
reported:
  form: arrhenius
  pre_exp:
    value: 1.44e-06
    unit: mol * m**-2 * s**-1 * Pa**-1
  act_energy:
    value: 29.68
    unit: kJ * mol**-1
  range:
    value:
    - 373.0
    - 623.0
    unit: K
curation:
  status: draft
  flags:
  - 'migrated automatically: check the values, method and location against the paper'
  migrated_from: h_transport_materials/property_database/nickel.py:91

File: data/records/Ni-P-H-altunoglu1991.yaml
id: htm:Ni-P-H-altunoglu1991
property: permeability
law: sieverts
material: nickel
isotope: H
method: unknown
source:
  doi: 10.1016/0022-5088(91)90195-A
  location: null
reported:
  form: arrhenius
  pre_exp:
    value: 3.35e-07
    unit: mol * m**-1 * s**-1 * Pa**-0.5
  act_energy:
    value: 54.24
    unit: kJ * mol**-1
  range:
    value:
    - 373.0
    - 623.0
    unit: K
curation:
  status: draft
  flags:
  - 'migrated automatically: check the values, method and location against the paper'
  migrated_from: h_transport_materials/property_database/nickel.py:75

File: data/records/Ni-P-H-masui1978.yaml
id: htm:Ni-P-H-masui1978
property: permeability
law: sieverts
material: nickel
isotope: H
method: unknown
source:
  doi: 10.2355/tetsutohagane1955.64.5_615
  location: null
reported:
  form: arrhenius
  pre_exp:
    value: 1340.0
    unit: ccNTP * mm * cm**-2 * h**-1 * atm**-0.5
  act_energy:
    value: 13000.0
    unit: cal * mol**-1
  range:
    value:
    - 300.0
    - 1000.0
    unit: degC
curation:
  status: draft
  flags:
  - 'migrated automatically: check the values, method and location against the paper'
  migrated_from: h_transport_materials/property_database/nickel.py:99

File: data/records/Ni-S-H-louthan1975.yaml
id: htm:Ni-S-H-louthan1975
property: solubility
law: sieverts
material: nickel
isotope: H
method: unknown
source:
  doi: 10.1016/0001-6160(75)90057-7
  location: null
reported:
  form: arrhenius
  pre_exp:
    value: 0.55
    unit: mol * m**-3 * Pa**-0.5
  act_energy:
    value: 15.8
    unit: kJ * mol**-1
  range:
    value:
    - 300.0
    - 500.0
    unit: K
curation:
  status: draft
  flags:
  - 'migrated automatically: check the values, method and location against the paper'
  migrated_from: h_transport_materials/property_database/nickel.py:66

File: data/records/Ni-S-H-robertson1973.yaml
id: htm:Ni-S-H-robertson1973
property: solubility
law: sieverts
material: nickel
isotope: H
method: unknown
source:
  key: robertson1973
  location: null
reported:
  form: arrhenius
  pre_exp:
    value: 5.52e-06
    unit: atfr / Pa^0.5
  act_energy:
    value: 12.5
    unit: kJ/mol
  range:
    value:
    - 273
    - 1673
    unit: K
transformations:
- op: mole_fraction_to_concentration
  params:
    molar_volume: 6.59e-6 m^3/mol
  origin: htm
  rationale: The paper gives an atom fraction. HTM divides it by the molar volume from https://www.aqua-calc.com/calculate/mole-to-volume-and-weight/substance/nickel,
    a room temperature value.
curation:
  status: draft
  flags:
  - 'transcribed from the current HTM entry: check the values, method and location against the paper'
  migrated_from: h_transport_materials/property_database/nickel.py:55

File: data/records/Nimonic80A-D-H-kishimoto1985.yaml
id: htm:Nimonic80A-D-H-kishimoto1985
property: diffusivity
material: nimonic_80a
isotope: H
method: unknown
source:
  doi: 10.1016/0022-3115(85)90056-X
  location: null
reported:
  form: arrhenius
  pre_exp:
    value: 0.014
    unit: cm**2 * s**-1
  act_energy:
    value: 0.55
    unit: eV * particle**-1
  range:
    value:
    - 873.0
    - 1173.0
    unit: K
curation:
  status: draft
  flags:
  - 'migrated automatically: check the values, method and location against the paper'
  migrated_from: h_transport_materials/property_database/nimonic_80A.py:10

File: data/records/Nimonic80A-P-H-kishimoto1985.yaml
id: htm:Nimonic80A-P-H-kishimoto1985
property: permeability
law: sieverts
material: nimonic_80a
isotope: H
method: unknown
source:
  doi: 10.1016/0022-3115(85)90056-X
  location: null
reported:
  form: arrhenius
  pre_exp:
    value: 8100.0
    unit: ccNTP * mm * cm**-2 * h**-1 * MPa**-0.5
  act_energy:
    value: 0.67
    unit: eV * particle**-1
  range:
    value:
    - 873.0
    - 1173.0
    unit: K
curation:
  status: draft
  flags:
  - 'migrated automatically: check the values, method and location against the paper'
  migrated_from: h_transport_materials/property_database/nimonic_80A.py:26

File: data/records/Nimonic80A-S-H-kishimoto1985.yaml
id: htm:Nimonic80A-S-H-kishimoto1985
property: solubility
law: sieverts
material: nimonic_80a
isotope: H
method: unknown
source:
  doi: 10.1016/0022-3115(85)90056-X
  location: null
reported:
  form: arrhenius
  pre_exp:
    value: 17.0
    unit: ccNTP * cm**-3 * MPa**-0.5
  act_energy:
    value: 0.12
    unit: eV * particle**-1
  range:
    value:
    - 873.0
    - 1173.0
    unit: K
curation:
  status: draft
  flags:
  - 'migrated automatically: check the values, method and location against the paper'
  migrated_from: h_transport_materials/property_database/nimonic_80A.py:18

File: data/records/Oxidized1605-P-H-ashdown1980.yaml
id: htm:Oxidized1605-P-H-ashdown1980
property: permeability
law: sieverts
material: oxidized_1605
isotope: H
method: unknown
source:
  doi: 10.2172/5361604
  location: null
reported:
  form: points
  file: Oxidized1605-P-H-ashdown1980.csv
  x:
    column: 0
    quantity: inverse_temperature
    unit: 1/K
    factor: 1000.0
  y:
    column: 1
    quantity: value
    unit: micromol * m**-1 * s**-1 * kPa**-0.5
curation:
  status: draft
  flags:
  - 'migrated automatically: check the values, method and location against the paper'
  migrated_from: h_transport_materials/property_database/FeCrAl/oxidized_1605/oxidized_1605.py:14

File: data/records/Pd-D-D-powell1991.yaml
id: htm:Pd-D-D-powell1991
property: diffusivity
material: palladium
isotope: D
method: unknown
source:
  doi: 10.1103/PhysRevB.43.6968
  location: null
reported:
  form: points
  file: Pd-D-D-powell1991.csv
  x:
    column: 0
    quantity: inverse_temperature
    unit: 1/K
    factor: 1.0
  y:
    column: 1
    quantity: value
    unit: m^2 / s
note: table II, with h column
curation:
  status: draft
  flags:
  - 'transcribed from the current HTM entry: check the values, method and location against the paper'
  migrated_from: h_transport_materials/property_database/palladium.py:464

File: data/records/Pd-D-H-powell1991.yaml
id: htm:Pd-D-H-powell1991
property: diffusivity
material: palladium
isotope: H
method: unknown
source:
  doi: 10.1103/PhysRevB.43.6968
  location: null
reported:
  form: points
  file: Pd-D-H-powell1991.csv
  x:
    column: 0
    quantity: inverse_temperature
    unit: 1/K
    factor: 1.0
  y:
    column: 1
    quantity: value
    unit: m^2 / s
note: table I, with h column
curation:
  status: draft
  flags:
  - 'transcribed from the current HTM entry: check the values, method and location against the paper'
  migrated_from: h_transport_materials/property_database/palladium.py:356

File: data/records/Pd-D-H-volkl1975.yaml
id: htm:Pd-D-H-volkl1975
property: diffusivity
material: palladium
isotope: H
method: unknown
source:
  doi: 10.1016/B978-0-12-522660-8.50010-6
  location: null
reported:
  form: arrhenius
  pre_exp:
    value: 2.9e-07
    unit: m**2 * s**-1
  act_energy:
    value: 22.2
    unit: kJ * mol**-1
  range:
    value:
    - 223.0
    - 873.0
    unit: K
curation:
  status: draft
  flags:
  - 'migrated automatically: check the values, method and location against the paper'
  migrated_from: h_transport_materials/property_database/palladium.py:13

File: data/records/Pd-Kr-D-takagi2003.yaml
id: htm:Pd-Kr-D-takagi2003
property: recombination_coeff
material: palladium
isotope: D
method: unknown
source:
  doi: 10.1016/S0022-3115(02)01370-3
  location: null
reported:
  form: arrhenius
  pre_exp:
    value: 1.5e-27
    unit: m**4 * s**-1 * particle**-1
  act_energy:
    value: 0.48
    unit: eV * particle**-1
  range:
    value:
    - 398.0
    - 571.0
    unit: K
note: Equation 6
curation:
  status: draft
  flags:
  - 'migrated automatically: check the values, method and location against the paper'
  migrated_from: h_transport_materials/property_database/palladium.py:472

File: data/records/Pd-S-D-powell1991.yaml
id: htm:Pd-S-D-powell1991
property: solubility
law: sieverts
material: palladium
isotope: D
method: unknown
source:
  doi: 10.1103/PhysRevB.43.6968
  location: null
reported:
  form: points
  file: Pd-S-D-powell1991.csv
  x:
    column: 0
    quantity: inverse_temperature
    unit: 1/K
    factor: 1.0
  y:
    column: 1
    quantity: value
    unit: mol / m^3
transformations:
- op: concentration_to_solubility
  params:
    pressure_column: 2
    pressure_unit: Pa
    exponent: 0.5
  origin: htm
  rationale: Table II gives the measured concentration c_s and the control pressure; HTM computes S =
    c_s / sqrt(p).
note: table II, calculated from measured cs and control pressure columns
curation:
  status: draft
  flags:
  - 'transcribed from the current HTM entry: check the values, method and location against the paper'
  migrated_from: h_transport_materials/property_database/palladium.py:434

File: data/records/Pd-S-H-favreau1954.yaml
id: htm:Pd-S-H-favreau1954
property: solubility
law: sieverts
material: palladium
isotope: H
method: unknown
source:
  doi: 10.2172/4413386
  location: null
reported:
  form: points
  file: Pd-S-H-favreau1954.csv
  x:
    column: 0
    quantity: temperature
    unit: degC
  y:
    column: 1
    quantity: value
    unit: ccSTP / g / cmHg^0.5
transformations:
- op: mass_to_volume_basis
  origin: htm
  rationale: The paper gives cm3 (STP) of gas per gram of palladium. HTM converts to per m3 with the room
    temperature density of palladium.
curation:
  status: draft
  flags:
  - 'transcribed from the current HTM entry: check the values, method and location against the paper'
  migrated_from: h_transport_materials/property_database/palladium.py:244

File: data/records/Pd-S-H-powell1991.yaml
id: htm:Pd-S-H-powell1991
property: solubility
law: sieverts
material: palladium
isotope: H
method: unknown
source:
  doi: 10.1103/PhysRevB.43.6968
  location: null
reported:
  form: points
  file: Pd-S-H-powell1991.csv
  x:
    column: 0
    quantity: inverse_temperature
    unit: 1/K
    factor: 1.0
  y:
    column: 1
    quantity: value
    unit: mol / m^3
transformations:
- op: concentration_to_solubility
  params:
    pressure_column: 2
    pressure_unit: Pa
    exponent: 0.5
  origin: htm
  rationale: Table I gives the measured concentration c_s and the control pressure; HTM computes S = c_s
    / sqrt(p).
note: table I, calculated from measured cs and control pressure columns
curation:
  status: draft
  flags:
  - 'transcribed from the current HTM entry: check the values, method and location against the paper'
  migrated_from: h_transport_materials/property_database/palladium.py:324

File: data/records/Pd-S-T-favreau1954.yaml
id: htm:Pd-S-T-favreau1954
property: solubility
law: sieverts
material: palladium
isotope: T
method: gas-absorption
source:
  doi: 10.2172/4413386
  location: Table II
reported:
  form: points
  file: Pd-S-T-favreau1954.csv
  x: {column: 0, quantity: temperature, unit: degC}
  y: {column: 1, quantity: value, unit: "ccSTP / g / cmHg^0.5"}
transformations:
  - op: mass_to_volume_basis
    origin: htm
    rationale: >-
      The paper gives cm3 (STP) of gas per gram of palladium. HTM converts to
      per m3 with the room temperature density of palladium.
curation:
  status: draft

File: data/records/Pd52Cu-D-H-piper1966.yaml
id: htm:Pd52Cu-D-H-piper1966
property: diffusivity
material: pd52cu
isotope: H
method: unknown
source:
  doi: 10.1063/1.1708243
  location: null
reported:
  form: arrhenius
  pre_exp:
    value: 0.003
    unit: cm**2 * s**-1
  act_energy:
    value: 2400.0
    unit: cal * mol**-1
  range:
    value:
    - 50.0
    - 600.0
    unit: degC
note: Equation 6 - this Arrhenius fit holds for when the alloy is in the beta phase for 52.5 percent copper.
  These range values were found outside of the paper.
curation:
  status: draft
  flags:
  - 'migrated automatically: check the values, method and location against the paper'
  migrated_from: h_transport_materials/property_database/palladium_copper.py:46

File: data/records/Pd60Cu40-D-D-onaka2016.yaml
id: htm:Pd60Cu40-D-D-onaka2016
property: diffusivity
material: 60pd40cu
isotope: D
method: unknown
source:
  doi: 10.1016/j.nme.2016.09.001
  location: null
reported:
  form: arrhenius
  pre_exp:
    value: 2.9e-08
    unit: m**2 * s**-1
  act_energy:
    value: 0.048
    unit: eV * particle**-1
  range:
    value:
    - 350.0
    - 600.0
    unit: K
curation:
  status: draft
  flags:
  - 'migrated automatically: check the values, method and location against the paper'
  migrated_from: h_transport_materials/property_database/palladium_copper.py:56

File: data/records/Pd60Cu40-Kr-D-onaka2016.yaml
id: htm:Pd60Cu40-Kr-D-onaka2016
property: recombination_coeff
material: 60pd40cu
isotope: D
method: unknown
source:
  doi: 10.1016/j.nme.2016.09.001
  location: null
reported:
  form: arrhenius
  pre_exp:
    value: 1.43e-26
    unit: m**4 * s**-1 * particle**-1
  act_energy:
    value: 0.4
    unit: eV * particle**-1
  range:
    value:
    - 350.0
    - 600.0
    unit: K
curation:
  status: draft
  flags:
  - 'migrated automatically: check the values, method and location against the paper'
  migrated_from: h_transport_materials/property_database/palladium_copper.py:65

File: data/records/Pd60Cu40-P-H-li2023.yaml
id: htm:Pd60Cu40-P-H-li2023
property: permeability
law: sieverts
material: 60pd40cu
isotope: H
method: unknown
source:
  doi: 10.1016/j.jnucmat.2023.154484
  location: null
reported:
  form: points
  file: Pd60Cu40-P-H-li2023.csv
  x:
    column: 0
    quantity: temperature
    unit: degC
  y:
    column: 1
    quantity: value
    unit: mol * m**-1 * Pa**-0.5 * s**-1
note: SI Table 1 (supporting information)
curation:
  status: draft
  flags:
  - 'migrated automatically: check the values, method and location against the paper'
  migrated_from: h_transport_materials/property_database/palladium_copper.py:37
