Repository: RemDelaporteMathurin/h-transport-materials

Plots for the record report on pull requests. Generated, do not edit.

File: data/records/PdAg-D-D-serra1998.yaml
id: htm:PdAg-D-D-serra1998
property: diffusivity
material: pdag
isotope: D
method: unknown
source:
  doi: 10.1007/s11661-998-1011-3
  location: null
reported:
  form: points
  file: PdAg-D-D-serra1998.csv
  x:
    column: 0
    quantity: inverse_temperature
    unit: 1/K
    factor: 1000.0
  y:
    column: 1
    quantity: value
    unit: m**2 * s**-1
curation:
  status: draft
  flags:
  - 'migrated automatically: check the values, method and location against the paper'
  migrated_from: h_transport_materials/property_database/pdag/palladium_silver.py:26

File: data/records/PdAg-D-H-serra1998.yaml
id: htm:PdAg-D-H-serra1998
property: diffusivity
material: pdag
isotope: H
method: unknown
source:
  doi: 10.1007/s11661-998-1011-3
  location: null
reported:
  form: points
  file: PdAg-D-H-serra1998.csv
  x:
    column: 0
    quantity: inverse_temperature
    unit: 1/K
    factor: 1000.0
  y:
    column: 1
    quantity: value
    unit: m**2 * s**-1
curation:
  status: draft
  flags:
  - 'migrated automatically: check the values, method and location against the paper'
  migrated_from: h_transport_materials/property_database/pdag/palladium_silver.py:19

File: data/records/PdAg-Kd-D-serra1998.yaml
id: htm:PdAg-Kd-D-serra1998
property: dissociation_coeff
material: pdag
isotope: D
method: unknown
source:
  doi: 10.1007/s11661-998-1011-3
  location: null
reported:
  form: arrhenius
  pre_exp:
    value: 0.013
    unit: mol * m**-2 * s**-1 * Pa**-1
  act_energy:
    value: 24.78
    unit: kJ * mol**-1
  range:
    value:
    - 323.0
    - 773.0
    unit: K
curation:
  status: draft
  flags:
  - 'migrated automatically: check the values, method and location against the paper'
  migrated_from: h_transport_materials/property_database/pdag/palladium_silver.py:59

File: data/records/PdAg-Kd-H-serra1998.yaml
id: htm:PdAg-Kd-H-serra1998
property: dissociation_coeff
material: pdag
isotope: H
method: unknown
source:
  doi: 10.1007/s11661-998-1011-3
  location: null
reported:
  form: arrhenius
  pre_exp:
    value: 0.017
    unit: mol * m**-2 * s**-1 * Pa**-1
  act_energy:
    value: 26.294
    unit: kJ * mol**-1
  range:
    value:
    - 323.0
    - 773.0
    unit: K
curation:
  status: draft
  flags:
  - 'migrated automatically: check the values, method and location against the paper'
  migrated_from: h_transport_materials/property_database/pdag/palladium_silver.py:52

File: data/records/PdAg-Kd-H-vadrucci2013.yaml
id: htm:PdAg-Kd-H-vadrucci2013
property: dissociation_coeff
material: pdag
isotope: H
method: unknown
source:
  doi: 10.1016/j.ijhydene.2013.01.091
  location: null
reported:
  form: arrhenius
  pre_exp:
    value: 488.0
    unit: m^2 * s * Pa / mol
  act_energy:
    value: -20.103
    unit: kJ/mol
  range:
    value:
    - 473
    - 623
    unit: K
transformations:
- op: reciprocal
  params:
    factor: 2
  origin: paper
  rationale: Equation 17 gives R_S; the dissociation coefficient is 2 / R_S
note: equation 17 + probably an error in the units of the activation energy in the original paper
curation:
  status: draft
  flags:
  - 'transcribed from the current HTM entry: check the values, method and location against the paper'
  migrated_from: h_transport_materials/property_database/pdag/palladium_silver.py:108

File: data/records/PdAg-Kr-D-serra1998b.yaml
id: htm:PdAg-Kr-D-serra1998b
property: recombination_coeff
material: pdag
isotope: D
method: unknown
source:
  doi: 10.1016/S0022-3115(98)00038-5
  location: null
reported:
  form: arrhenius
  pre_exp:
    value: 0.39
    unit: mol**-1 * m**4 * s**-1
  act_energy:
    value: 61.842
    unit: kJ * mol**-1
  range:
    value:
    - 323.0
    - 773.0
    unit: K
curation:
  status: draft
  flags:
  - 'migrated automatically: check the values, method and location against the paper'
  migrated_from: h_transport_materials/property_database/pdag/palladium_silver.py:73

File: data/records/PdAg-Kr-H-serra1998b.yaml
id: htm:PdAg-Kr-H-serra1998b
property: recombination_coeff
material: pdag
isotope: H
method: unknown
source:
  doi: 10.1016/S0022-3115(98)00038-5
  location: null
reported:
  form: arrhenius
  pre_exp:
    value: 0.51
    unit: mol**-1 * m**4 * s**-1
  act_energy:
    value: 65.49
    unit: kJ * mol**-1
  range:
    value:
    - 323.0
    - 773.0
    unit: K
curation:
  status: draft
  flags:
  - 'migrated automatically: check the values, method and location against the paper'
  migrated_from: h_transport_materials/property_database/pdag/palladium_silver.py:66

File: data/records/PdAg-P-D-serra1998.yaml
id: htm:PdAg-P-D-serra1998
property: permeability
law: sieverts
material: pdag
isotope: D
method: unknown
source:
  doi: 10.1007/s11661-998-1011-3
  location: null
reported:
  form: arrhenius
  pre_exp:
    value: 3.43e-08
    unit: mol * m**-1 * Pa**-0.5 * s**-1
  act_energy:
    value: 6156.0
    unit: J * mol**-1
  range:
    value:
    - 373.0
    - 773.0
    unit: K
note: Figure 2 or Equation 7
curation:
  status: draft
  flags:
  - 'migrated automatically: check the values, method and location against the paper'
  migrated_from: h_transport_materials/property_database/pdag/palladium_silver.py:126

File: data/records/PdAg-P-H-serra1998.yaml
id: htm:PdAg-P-H-serra1998
property: permeability
law: sieverts
material: pdag
isotope: H
method: unknown
source:
  doi: 10.1007/s11661-998-1011-3
  location: null
reported:
  form: arrhenius
  pre_exp:
    value: 5.58e-08
    unit: mol * m**-1 * Pa**-0.5 * s**-1
  act_energy:
    value: 6304.0
    unit: J * mol**-1
  range:
    value:
    - 373.0
    - 773.0
    unit: K
note: Figure 2 or Equation 6
curation:
  status: draft
  flags:
  - 'migrated automatically: check the values, method and location against the paper'
  migrated_from: h_transport_materials/property_database/pdag/palladium_silver.py:117

File: data/records/PdAg-P-H-vadrucci2013-b.yaml
id: htm:PdAg-P-H-vadrucci2013-b
property: permeability
law: sieverts
material: pdag
isotope: H
method: unknown
source:
  doi: 10.1016/j.ijhydene.2013.01.091
  location: null
reported:
  form: arrhenius
  pre_exp:
    value: 5.63e-08
    unit: mol * m**-1 * s**-1 * Pa**-0.5
  act_energy:
    value: 5456.06
    unit: J * mol**-1
  range:
    value:
    - 473.0
    - 623.0
    unit: K
note: wt = 150 micron
curation:
  status: draft
  flags:
  - 'migrated automatically: check the values, method and location against the paper'
  migrated_from: h_transport_materials/property_database/pdag/palladium_silver.py:88

File: data/records/PdAg-P-H-vadrucci2013-c.yaml
id: htm:PdAg-P-H-vadrucci2013-c
property: permeability
law: sieverts
material: pdag
isotope: H
method: unknown
source:
  doi: 10.1016/j.ijhydene.2013.01.091
  location: null
reported:
  form: arrhenius
  pre_exp:
    value: 2.06e-08
    unit: mol * m**-1 * s**-1 * Pa**-0.5
  act_energy:
    value: 2592.56
    unit: J * mol**-1
  range:
    value:
    - 473.0
    - 623.0
    unit: K
note: wt = 200 micron
curation:
  status: draft
  flags:
  - 'migrated automatically: check the values, method and location against the paper'
  migrated_from: h_transport_materials/property_database/pdag/palladium_silver.py:96

File: data/records/PdAg-P-H-vadrucci2013.yaml
id: htm:PdAg-P-H-vadrucci2013
property: permeability
law: sieverts
material: pdag
isotope: H
method: unknown
source:
  doi: 10.1016/j.ijhydene.2013.01.091
  location: null
reported:
  form: arrhenius
  pre_exp:
    value: 2.95e-08
    unit: mol * m**-1 * s**-1 * Pa**-0.5
  act_energy:
    value: 2531.49
    unit: J * mol**-1
  range:
    value:
    - 473.0
    - 623.0
    unit: K
note: wt = 84 micron
curation:
  status: draft
  flags:
  - 'migrated automatically: check the values, method and location against the paper'
  migrated_from: h_transport_materials/property_database/pdag/palladium_silver.py:80

File: data/records/PdAg-S-D-serra1998.yaml
id: htm:PdAg-S-D-serra1998
property: solubility
law: sieverts
material: pdag
isotope: D
method: unknown
source:
  doi: 10.1007/s11661-998-1011-3
  location: null
reported:
  form: points
  file: PdAg-S-D-serra1998.csv
  x:
    column: 0
    quantity: inverse_temperature
    unit: 1/K
    factor: 1000.0
  y:
    column: 1
    quantity: value
    unit: mol * m**-3 * Pa**-0.5
curation:
  status: draft
  flags:
  - 'migrated automatically: check the values, method and location against the paper'
  migrated_from: h_transport_materials/property_database/pdag/palladium_silver.py:46

File: data/records/PdAg-S-H-serra1998.yaml
id: htm:PdAg-S-H-serra1998
property: solubility
law: sieverts
material: pdag
isotope: H
method: unknown
source:
  doi: 10.1007/s11661-998-1011-3
  location: null
reported:
  form: points
  file: PdAg-S-H-serra1998.csv
  x:
    column: 0
    quantity: inverse_temperature
    unit: 1/K
    factor: 1000.0
  y:
    column: 1
    quantity: value
    unit: mol * m**-3 * Pa**-0.5
curation:
  status: draft
  flags:
  - 'migrated automatically: check the values, method and location against the paper'
  migrated_from: h_transport_materials/property_database/pdag/palladium_silver.py:39

File: data/records/RAFM-D-D-dolinski2000.yaml
id: htm:RAFM-D-D-dolinski2000
property: diffusivity
material: rafm_steel
isotope: D
method: unknown
source:
  doi: 10.1016/S0022-3115(00)00314-7
  location: null
reported:
  form: arrhenius
  pre_exp:
    value: 6.6e-07
    unit: m**2 * s**-1
  act_energy:
    value: 29.0
    unit: kJ * mol**-1
  range:
    value:
    - 520.0
    - 900.0
    unit: K
note: DIN 1.4914 (MANET) steel
curation:
  status: draft
  flags:
  - 'migrated automatically: check the values, method and location against the paper'
  migrated_from: h_transport_materials/property_database/rafm_steel.py:159

File: data/records/RAFM-D-D-esteban2000.yaml
id: htm:RAFM-D-D-esteban2000
property: diffusivity
material: rafm_steel
isotope: D
method: unknown
source:
  doi: 10.1016/S0022-3115(00)00188-4
  location: null
reported:
  form: arrhenius
  pre_exp:
    value: 4.613e-08
    unit: m**2 * s**-1
  act_energy:
    value: 11321.0
    unit: J * mol**-1
  range:
    value:
    - 423.0
    - 892.0
    unit: K
curation:
  status: draft
  flags:
  - 'migrated automatically: check the values, method and location against the paper'
  migrated_from: h_transport_materials/property_database/rafm_steel.py:121

File: data/records/RAFM-D-D-kulsartov2006.yaml
id: htm:RAFM-D-D-kulsartov2006
property: diffusivity
material: rafm_steel
isotope: D
method: unknown
source:
  doi: 10.1016/j.fusengdes.2005.07.019
  location: null
reported:
  form: arrhenius
  pre_exp:
    value: 2.3e-08
    unit: m**2 * s**-1
  act_energy:
    value: 7.8
    unit: kJ * mol**-1
  range:
    value:
    - 400.0
    - 600.0
    unit: degC
curation:
  status: draft
  flags:
  - 'migrated automatically: check the values, method and location against the paper'
  migrated_from: h_transport_materials/property_database/rafm_steel.py:203

File: data/records/RAFM-D-D-pisarev2001.yaml
id: htm:RAFM-D-D-pisarev2001
property: diffusivity
material: rafm_steel
isotope: D
method: unknown
source:
  doi: 10.1238/Physica.Topical.094a00121
  location: null
reported:
  form: arrhenius
  pre_exp:
    value: 0.00086
    unit: cm**2 * s**-1
  act_energy:
    value: 0.075
    unit: eV * particle**-1
  range:
    value:
    - 573.0
    - 873.0
    unit: K
note: F82H
curation:
  status: draft
  flags:
  - 'migrated automatically: check the values, method and location against the paper'
  migrated_from: h_transport_materials/property_database/rafm_steel.py:85

File: data/records/RAFM-D-D-serra1997-b.yaml
id: htm:RAFM-D-D-serra1997-b
property: diffusivity
material: rafm_steel
isotope: D
method: unknown
source:
  doi: 10.1016/S0022-3115(97)00021-4
  location: null
reported:
  form: arrhenius
  pre_exp:
    value: 1.9e-07
    unit: m**2 * s**-1
  act_energy:
    value: 15190.0
    unit: J * mol**-1
  range:
    value:
    - 373.0
    - 743.0
    unit: K
note: Batman steel
curation:
  status: draft
  flags:
  - 'migrated automatically: check the values, method and location against the paper'
  migrated_from: h_transport_materials/property_database/rafm_steel.py:67

File: data/records/RAFM-D-D-serra1997.yaml
id: htm:RAFM-D-D-serra1997
property: diffusivity
material: rafm_steel
isotope: D
method: unknown
source:
  doi: 10.1016/S0022-3115(97)00021-4
  location: null
reported:
  form: arrhenius
  pre_exp:
    value: 1.07e-07
    unit: m**2 * s**-1
  act_energy:
    value: 13950.0
    unit: J * mol**-1
  range:
    value:
    - 373.0
    - 743.0
    unit: K
curation:
  status: draft
  flags:
  - 'migrated automatically: check the values, method and location against the paper'
  migrated_from: h_transport_materials/property_database/rafm_steel.py:49

File: data/records/RAFM-D-D-xu2017.yaml
id: htm:RAFM-D-D-xu2017
property: diffusivity
material: rafm_steel
isotope: D
method: unknown
source:
  doi: 10.1016/j.fusengdes.2017.04.022
  location: null
reported:
  form: arrhenius
  pre_exp:
    value: 0.00072
    unit: cm**2 * s**-1
  act_energy:
    value: 0.14
    unit: eV * particle**-1
  range:
    value:
    - 250.0
    - 500.0
    unit: degC
note: Eq 6, F82H, effective diffusivity
curation:
  status: draft
  flags:
  - 'migrated automatically: check the values, method and location against the paper'
  migrated_from: h_transport_materials/property_database/rafm_steel.py:252

File: data/records/RAFM-D-H-causey2012.yaml
id: htm:RAFM-D-H-causey2012
property: diffusivity
material: rafm_steel
isotope: H
method: unknown
source:
  doi: 10.1016/B978-0-08-056033-5.00116-6
  location: null
reported:
  form: arrhenius
  pre_exp:
    value: 1.0e-07
    unit: m**2 * s**-1
  act_energy:
    value: 13.2
    unit: kJ * mol**-1
  range:
    value:
    - 300.0
    - 973.0
    unit: K
note: value obtained from a average estimate from several authors
curation:
  status: draft
  flags:
  - 'migrated automatically: check the values, method and location against the paper'
  migrated_from: h_transport_materials/property_database/rafm_steel.py:6

File: data/records/RAFM-D-H-esteban2000.yaml
id: htm:RAFM-D-H-esteban2000
property: diffusivity
material: rafm_steel
isotope: H
method: unknown
source:
  doi: 10.1016/S0022-3115(00)00188-4
  location: null
reported:
  form: arrhenius
  pre_exp:
    value: 5.489e-08
    unit: m**2 * s**-1
  act_energy:
    value: 10574.0
    unit: J * mol**-1
  range:
    value:
    - 423.0
    - 892.0
    unit: K
note: OPTIFER-IVb
curation:
  status: draft
  flags:
  - 'migrated automatically: check the values, method and location against the paper'
  migrated_from: h_transport_materials/property_database/rafm_steel.py:104

File: data/records/RAFM-D-H-forcey1988.yaml
id: htm:RAFM-D-H-forcey1988
property: diffusivity
material: rafm_steel
isotope: H
method: unknown
source:
  doi: 10.1016/0022-3115(88)90038-4
  location: null
reported:
  form: arrhenius
  pre_exp:
    value: 7.17e-08
    unit: m**2 * s**-1
  act_energy:
    value: 13490.0
    unit: J * mol**-1
  range:
    value:
    - 250.0
    - 600.0
    unit: degC
note: heat-treated reference cast l.4914 martensitic steel
curation:
  status: draft
  flags:
  - 'migrated automatically: check the values, method and location against the paper'
  migrated_from: h_transport_materials/property_database/rafm_steel.py:24

File: data/records/RAFM-D-H-kulsartov2006.yaml
id: htm:RAFM-D-H-kulsartov2006
property: diffusivity
material: rafm_steel
isotope: H
method: unknown
source:
  doi: 10.1016/j.fusengdes.2005.07.019
  location: null
reported:
  form: arrhenius
  pre_exp:
    value: 2.8e-08
    unit: m**2 * s**-1
  act_energy:
    value: 8.0
    unit: kJ * mol**-1
  range:
    value:
    - 400.0
    - 600.0
    unit: degC
note: F85H steel
curation:
  status: draft
  flags:
  - 'migrated automatically: check the values, method and location against the paper'
  migrated_from: h_transport_materials/property_database/rafm_steel.py:179

File: data/records/RAFM-D-H-xu2017.yaml
id: htm:RAFM-D-H-xu2017
property: diffusivity
material: rafm_steel
isotope: H
method: unknown
source:
  doi: 10.1016/j.fusengdes.2017.04.022
  location: null
reported:
  form: arrhenius
  pre_exp:
    value: 0.00099
    unit: cm**2 * s**-1
  act_energy:
    value: 0.14
    unit: eV * particle**-1
  range:
    value:
    - 250.0
    - 500.0
    unit: degC
note: Eq 5, F82H, effective diffusivity
curation:
  status: draft
  flags:
  - 'migrated automatically: check the values, method and location against the paper'
  migrated_from: h_transport_materials/property_database/rafm_steel.py:243

File: data/records/RAFM-D-T-dolinski2000.yaml
id: htm:RAFM-D-T-dolinski2000
property: diffusivity
material: rafm_steel
isotope: T
method: unknown
source:
  doi: 10.1016/S0022-3115(00)00314-7
  location: null
reported:
  form: arrhenius
  pre_exp:
    value: 5.0e-07
    unit: m**2 * s**-1
  act_energy:
    value: 29.0
    unit: kJ * mol**-1
  range:
    value:
    - 520.0
    - 900.0
    unit: K
note: DIN 1.4914 (MANET) steel
curation:
  status: draft
  flags:
  - 'migrated automatically: check the values, method and location against the paper'
  migrated_from: h_transport_materials/property_database/rafm_steel.py:168

File: data/records/RAFM-D-T-esteban2000.yaml
id: htm:RAFM-D-T-esteban2000
property: diffusivity
material: rafm_steel
isotope: T
method: unknown
source:
  doi: 10.1016/S0022-3115(00)00188-4
  location: null
reported:
  form: arrhenius
  pre_exp:
    value: 4.166e-08
    unit: m**2 * s**-1
  act_energy:
    value: 12027.0
    unit: J * mol**-1
  range:
    value:
    - 423.0
    - 892.0
    unit: K
note: extrapolation
curation:
  status: draft
  flags:
  - 'migrated automatically: check the values, method and location against the paper'
  migrated_from: h_transport_materials/property_database/rafm_steel.py:138

File: data/records/RAFM-Kr-D-xu2017.yaml
id: htm:RAFM-Kr-D-xu2017
property: recombination_coeff
material: rafm_steel
isotope: D
method: unknown
source:
  doi: 10.1016/j.fusengdes.2017.04.022
  location: null
reported:
  form: arrhenius
  pre_exp:
    value: 3.8e-17
    unit: particle**-1 * cm**4 * s**-1
  act_energy:
    value: -0.2
    unit: eV * particle**-1
  range:
    value:
    - 250.0
    - 510.0
    unit: degC
note: Eq 11, F82H
curation:
  status: draft
  flags:
  - 'migrated automatically: check the values, method and location against the paper'
  migrated_from: h_transport_materials/property_database/rafm_steel.py:279

File: data/records/RAFM-P-D-xu2017.yaml
id: htm:RAFM-P-D-xu2017
property: permeability
law: sieverts
material: rafm_steel
isotope: D
method: unknown
source:
  doi: 10.1016/j.fusengdes.2017.04.022
  location: null
reported:
  form: arrhenius
  pre_exp:
    value: 6.8e-10
    unit: mol * cm**-1 * s**-1 * Pa**-0.5
  act_energy:
    value: 0.46
    unit: eV * particle**-1
  range:
    value:
    - 150.0
    - 500.0
    unit: degC
note: Eq 3, F82H
curation:
  status: draft
  flags:
  - 'migrated automatically: check the values, method and location against the paper'
  migrated_from: h_transport_materials/property_database/rafm_steel.py:234

File: data/records/RAFM-P-H-xu2017.yaml
id: htm:RAFM-P-H-xu2017
property: permeability
law: sieverts
material: rafm_steel
isotope: H
method: unknown
source:
  doi: 10.1016/j.fusengdes.2017.04.022
  location: null
reported:
  form: arrhenius
  pre_exp:
    value: 1.0e-09
    unit: mol * cm**-1 * s**-1 * Pa**-0.5
  act_energy:
    value: 0.46
    unit: eV * particle**-1
  range:
    value:
    - 150.0
    - 500.0
    unit: degC
note: Eq 2, F82H
curation:
  status: draft
  flags:
  - 'migrated automatically: check the values, method and location against the paper'
  migrated_from: h_transport_materials/property_database/rafm_steel.py:225

File: data/records/RAFM-S-D-esteban2000.yaml
id: htm:RAFM-S-D-esteban2000
property: solubility
law: sieverts
material: rafm_steel
isotope: D
method: unknown
source:
  doi: 10.1016/S0022-3115(00)00188-4
  location: null
reported:
  form: arrhenius
  pre_exp:
    value: 0.325
    unit: mol * m**-3 * Pa**-0.5
  act_energy:
    value: 28955.0
    unit: J * mol**-1
  range:
    value:
    - 423.0
    - 892.0
    unit: K
curation:
  status: draft
  flags:
  - 'migrated automatically: check the values, method and location against the paper'
  migrated_from: h_transport_materials/property_database/rafm_steel.py:129

File: data/records/RAFM-S-D-kulsartov2006.yaml
id: htm:RAFM-S-D-kulsartov2006
property: solubility
law: sieverts
material: rafm_steel
isotope: D
method: unknown
source:
  doi: 10.1016/j.fusengdes.2005.07.019
  location: null
reported:
  form: arrhenius
  pre_exp:
    value: 7.4
    unit: mol * m**-3 * Pa**-0.5
  act_energy:
    value: 36.0
    unit: kJ * mol**-1
  range:
    value:
    - 400.0
    - 600.0
    unit: degC
curation:
  status: draft
  flags:
  - 'migrated automatically: check the values, method and location against the paper'
  migrated_from: h_transport_materials/property_database/rafm_steel.py:213

File: data/records/RAFM-S-D-pisarev2001.yaml
id: htm:RAFM-S-D-pisarev2001
property: solubility
law: sieverts
material: rafm_steel
isotope: D
method: unknown
source:
  doi: 10.1238/Physica.Topical.094a00121
  location: null
reported:
  form: arrhenius
  pre_exp:
    value: 2.0e+18
    unit: particle * cm**-3 * Pa**-0.5
  act_energy:
    value: 0.343
    unit: eV * particle**-1
  range:
    value:
    - 573.0
    - 873.0
    unit: K
curation:
  status: draft
  flags:
  - 'migrated automatically: check the values, method and location against the paper'
  migrated_from: h_transport_materials/property_database/rafm_steel.py:94

File: data/records/RAFM-S-D-serra1997-b.yaml
id: htm:RAFM-S-D-serra1997-b
property: solubility
law: sieverts
material: rafm_steel
isotope: D
method: unknown
source:
  doi: 10.1016/S0022-3115(97)00021-4
  location: null
reported:
  form: arrhenius
  pre_exp:
    value: 0.198
    unit: mol * m**-3 * Pa**-0.5
  act_energy:
    value: 24703.0
    unit: J * mol**-1
  range:
    value:
    - 373.0
    - 743.0
    unit: K
note: Batman steel
curation:
  status: draft
  flags:
  - 'migrated automatically: check the values, method and location against the paper'
  migrated_from: h_transport_materials/property_database/rafm_steel.py:75

File: data/records/RAFM-S-D-serra1997.yaml
id: htm:RAFM-S-D-serra1997
property: solubility
law: sieverts
material: rafm_steel
isotope: D
method: unknown
source:
  doi: 10.1016/S0022-3115(97)00021-4
  location: null
reported:
  form: arrhenius
  pre_exp:
    value: 0.377
    unit: mol * m**-3 * Pa**-0.5
  act_energy:
    value: 26880.0
    unit: J * mol**-1
  range:
    value:
    - 373.0
    - 743.0
    unit: K
note: F82H
curation:
  status: draft
  flags:
  - 'migrated automatically: check the values, method and location against the paper'
  migrated_from: h_transport_materials/property_database/rafm_steel.py:56

File: data/records/RAFM-S-D-xu2017.yaml
id: htm:RAFM-S-D-xu2017
property: solubility
law: sieverts
material: rafm_steel
isotope: D
method: unknown
source:
  doi: 10.1016/j.fusengdes.2017.04.022
  location: null
reported:
  form: arrhenius
  pre_exp:
    value: 9.4e-07
    unit: mol * cm**-3 * Pa**-0.5
  act_energy:
    value: 0.32
    unit: eV * particle**-1
  range:
    value:
    - 250.0
    - 500.0
    unit: degC
note: Eq 9, F82H
curation:
  status: draft
  flags:
  - 'migrated automatically: check the values, method and location against the paper'
  migrated_from: h_transport_materials/property_database/rafm_steel.py:270

File: data/records/RAFM-S-H-causey2012.yaml
id: htm:RAFM-S-H-causey2012
property: solubility
law: sieverts
material: rafm_steel
isotope: H
method: unknown
source:
  doi: 10.1016/B978-0-08-056033-5.00116-6
  location: null
reported:
  form: arrhenius
  pre_exp:
    value: 0.44
    unit: mol * m**-3 * Pa**-0.5
  act_energy:
    value: 28.6
    unit: kJ * mol**-1
  range:
    value:
    - 300.0
    - 973.0
    unit: K
note: value obtained from a average estimate from several authors
curation:
  status: draft
  flags:
  - 'migrated automatically: check the values, method and location against the paper'
  migrated_from: h_transport_materials/property_database/rafm_steel.py:15

File: data/records/RAFM-S-H-esteban2000.yaml
id: htm:RAFM-S-H-esteban2000
property: solubility
law: sieverts
material: rafm_steel
isotope: H
method: unknown
source:
  doi: 10.1016/S0022-3115(00)00188-4
  location: null
reported:
  form: arrhenius
  pre_exp:
    value: 0.328
    unit: mol * m**-3 * Pa**-0.5
  act_energy:
    value: 29005.0
    unit: J * mol**-1
  range:
    value:
    - 423.0
    - 892.0
    unit: K
curation:
  status: draft
  flags:
  - 'migrated automatically: check the values, method and location against the paper'
  migrated_from: h_transport_materials/property_database/rafm_steel.py:113

File: data/records/RAFM-S-H-forcey1988.yaml
id: htm:RAFM-S-H-forcey1988
property: solubility
law: sieverts
material: rafm_steel
isotope: H
method: unknown
source:
  doi: 10.1016/0022-3115(88)90038-4
  location: null
reported:
  form: arrhenius
  pre_exp:
    value: 1.29
    unit: mol * m**-3 * Pa**-0.5
  act_energy:
    value: 29620.0
    unit: J * mol**-1
  range:
    value:
    - 250.0
    - 600.0
    unit: degC
note: heat-treated reference cast l.4914 martensitic steel
curation:
  status: draft
  flags:
  - 'migrated automatically: check the values, method and location against the paper'
  migrated_from: h_transport_materials/property_database/rafm_steel.py:36

File: data/records/RAFM-S-H-kulsartov2006.yaml
id: htm:RAFM-S-H-kulsartov2006
property: solubility
law: sieverts
material: rafm_steel
isotope: H
method: unknown
source:
  doi: 10.1016/j.fusengdes.2005.07.019
  location: null
reported:
  form: arrhenius
  pre_exp:
    value: 7.7
    unit: mol * m**-3 * Pa**-0.5
  act_energy:
    value: 33.0
    unit: kJ * mol**-1
  range:
    value:
    - 400.0
    - 600.0
    unit: degC
curation:
  status: draft
  flags:
  - 'migrated automatically: check the values, method and location against the paper'
  migrated_from: h_transport_materials/property_database/rafm_steel.py:191

File: data/records/RAFM-S-H-xu2017.yaml
id: htm:RAFM-S-H-xu2017
property: solubility
law: sieverts
material: rafm_steel
isotope: H
method: unknown
source:
  doi: 10.1016/j.fusengdes.2017.04.022
  location: null
reported:
  form: arrhenius
  pre_exp:
    value: 1.0e-06
    unit: mol * cm**-3 * Pa**-0.5
  act_energy:
    value: 0.32
    unit: eV * particle**-1
  range:
    value:
    - 250.0
    - 500.0
    unit: degC
note: Eq 8, F82H
curation:
  status: draft
  flags:
  - 'migrated automatically: check the values, method and location against the paper'
  migrated_from: h_transport_materials/property_database/rafm_steel.py:261

File: data/records/RAFM-S-T-esteban2000.yaml
id: htm:RAFM-S-T-esteban2000
property: solubility
law: sieverts
material: rafm_steel
isotope: T
method: unknown
source:
  doi: 10.1016/S0022-3115(00)00188-4
  location: null
reported:
  form: arrhenius
  pre_exp:
    value: 0.271
    unit: mol * m**-3 * Pa**-0.5
  act_energy:
    value: 27905.0
    unit: J * mol**-1
  range:
    value:
    - 423.0
    - 892.0
    unit: K
note: extrapolation
curation:
  status: draft
  flags:
  - 'migrated automatically: check the values, method and location against the paper'
  migrated_from: h_transport_materials/property_database/rafm_steel.py:147

File: data/records/SS300-D-H-tsongpyng1986.yaml
id: htm:SS300-D-H-tsongpyng1986
property: diffusivity
material: series_300_steel
isotope: H
method: unknown
source:
  doi: 10.1016/0001-6160(86)90123-9
  location: null
reported:
  form: arrhenius
  pre_exp:
    value: 2.01e-07
    unit: m**2 * s**-1
  act_energy:
    value: 49.3
    unit: kJ * mol**-1
  range:
    value:
    - 373.0
    - 623.0
    unit: K
note: best fit for 4 different austenitic steels
curation:
  status: draft
  flags:
  - 'migrated automatically: check the values, method and location against the paper'
  migrated_from: h_transport_materials/property_database/series_300_steel.py:6

File: data/records/SS300-S-H-tsongpyng1986.yaml
id: htm:SS300-S-H-tsongpyng1986
property: solubility
law: sieverts
material: series_300_steel
isotope: H
method: unknown
source:
  doi: 10.1016/0001-6160(86)90123-9
  location: null
reported:
  form: arrhenius
  pre_exp:
    value: 0.27
    unit: mol * m**-3 * Pa**-0.5
  act_energy:
    value: 6.9
    unit: kJ * mol**-1
  range:
    value:
    - 373.0
    - 623.0
    unit: K
curation:
  status: draft
  flags:
  - 'migrated automatically: check the values, method and location against the paper'
  migrated_from: h_transport_materials/property_database/series_300_steel.py:15

File: data/records/SS304-D-D-braun1980.yaml
id: htm:SS304-D-D-braun1980
property: diffusivity
material: 304_steel
isotope: D
method: unknown
source:
  doi: 10.1016/0022-3115(80)90219-6
  location: null
reported:
  form: arrhenius
  pre_exp:
    value: 0.18
    unit: cm**2 * s**-1
  act_energy:
    value: 14800.0
    unit: cal * mol**-1
  range:
    value:
    - 100.0
    - 600.0
    unit: degC
note: Braun doesn't plot the permeability and assumes a solubility from N.L. Hawkins, Report KAPL 863
  (1953). However we can't find this report.
curation:
  status: draft
  flags:
  - 'migrated automatically: check the values, method and location against the paper'
  migrated_from: h_transport_materials/property_database/ss_304/ss_304.py:97

File: data/records/SS304-D-H-grant1987.yaml
id: htm:SS304-D-H-grant1987
property: diffusivity
material: 304_steel
isotope: H
method: unknown
source:
  doi: 10.1016/0022-3115(87)90476-4
  location: null
reported:
  form: arrhenius
  pre_exp:
    value: 1.22e-06
    unit: m**2 * s**-1
  act_energy:
    value: 6600.0
    unit: K
  range:
    value:
    - 645.0
    - 965.0
    unit: K
note: uncertainties given in paper
curation:
  status: draft
  flags:
  - 'migrated automatically: check the values, method and location against the paper'
  migrated_from: h_transport_materials/property_database/ss_304/ss_304.py:24

File: data/records/SS304-Kd-D-braun1980.yaml
id: htm:SS304-Kd-D-braun1980
property: dissociation_coeff
material: 304_steel
isotope: D
method: unknown
source:
  doi: 10.1016/0022-3115(80)90219-6
  location: null
reported:
  form: derived
  factors:
  - record: htm:SS304-Kr-D-braun1980
    power: 1
  - record: htm:SS304-S-H-hawkins1953
    power: 2
  range_from: htm:SS304-D-D-braun1980
  origin: htm
  rationale: not given in the paper; HTM computes Kd = Kr S^2 with the Hawkins solubility
note: not given in paper, calculated in HTM using Hawkins solubility, differs from Fuerst 2020 review
  (Table 5)
curation:
  status: draft
  flags:
  - 'transcribed from the current HTM entry: check the values, method and location against the paper'
  - combines a deuterium Kr with a protium solubility
  - the range is the diffusivity's (100 to 600 degC), not Kr's
  migrated_from: h_transport_materials/property_database/ss_304/ss_304.py:136

File: data/records/SS304-Kd-H-grant1987-b.yaml
id: htm:SS304-Kd-H-grant1987-b
property: dissociation_coeff
material: 304_steel
isotope: H
method: unknown
source:
  doi: 10.1016/0022-3115(87)90476-4
  location: null
reported:
  form: arrhenius
  pre_exp:
    value: 0.117
    unit: mol * m**-2 * s**-1 * Pa**-1
  act_energy:
    value: 12760.0
    unit: K
  range:
    value:
    - 645.0
    - 965.0
    unit: K
note: activated surface. uncertainties given in paper
curation:
  status: draft
  flags:
  - 'migrated automatically: check the values, method and location against the paper'
  migrated_from: h_transport_materials/property_database/ss_304/ss_304.py:51

File: data/records/SS304-Kd-H-grant1987-c.yaml
id: htm:SS304-Kd-H-grant1987-c
property: dissociation_coeff
material: 304_steel
isotope: H
method: unknown
source:
  doi: 10.1016/0022-3115(87)90476-4
  location: null
reported:
  form: arrhenius
  pre_exp:
    value: 1.43e-05
    unit: mol * m**-2 * s**-1 * Pa**-1
  act_energy:
    value: 7660.0
    unit: K
  range:
    value:
    - 645.0
    - 965.0
    unit: K
note: oxidized surface. uncertainties given in paper
curation:
  status: draft
  flags:
  - 'migrated automatically: check the values, method and location against the paper'
  migrated_from: h_transport_materials/property_database/ss_304/ss_304.py:60

File: data/records/SS304-Kd-H-grant1987.yaml
id: htm:SS304-Kd-H-grant1987
property: dissociation_coeff
material: 304_steel
isotope: H
method: unknown
source:
  doi: 10.1016/0022-3115(87)90476-4
  location: null
reported:
  form: arrhenius
  pre_exp:
    value: 0.0113
    unit: mol * m**-2 * s**-1 * Pa**-1
  act_energy:
    value: 9320.0
    unit: K
  range:
    value:
    - 645.0
    - 965.0
    unit: K
note: ion-beamed cleaned surface. uncertainties given in paper
curation:
  status: draft
  flags:
  - 'migrated automatically: check the values, method and location against the paper'
  migrated_from: h_transport_materials/property_database/ss_304/ss_304.py:42

File: data/records/SS304-Kr-D-braun1980.yaml
id: htm:SS304-Kr-D-braun1980
property: recombination_coeff
material: 304_steel
isotope: D
method: unknown
source:
  doi: 10.1016/0022-3115(80)90219-6
  location: null
reported:
  form: arrhenius
  pre_exp:
    value: 5.4e-19
    unit: particle * cm**4 * particle**-2 * s**-1
  act_energy:
    value: 15600.0
    unit: cal * mol**-1
  range:
    value:
    - 150.0
    - 400.0
    unit: degC
curation:
  status: draft
  flags:
  - 'migrated automatically: check the values, method and location against the paper'
  migrated_from: h_transport_materials/property_database/ss_304/ss_304.py:127

File: data/records/SS304-Kr-H-grant1987-b.yaml
id: htm:SS304-Kr-H-grant1987-b
property: recombination_coeff
material: 304_steel
isotope: H
method: unknown
sample:
  surface: activated
source:
  doi: 10.1016/0022-3115(87)90476-4
  location: null
reported:
  form: derived
  factors:
  - record: htm:SS304-Kd-H-grant1987-b
    power: 1
  - record: htm:SS304-S-H-grant1987
    power: -2
  range:
    value:
    - 645
    - 965
    unit: K
  origin: htm
  rationale: not given in the paper; HTM computes the recombination coefficient as Kd / S^2
note: activated surface. not given in paper, calculated in HTM
curation:
  status: draft
  flags:
  - 'transcribed from the current HTM entry: check the values, method and location against the paper'
  migrated_from: h_transport_materials/property_database/ss_304/ss_304.py:78

File: data/records/SS304-Kr-H-grant1987-c.yaml
id: htm:SS304-Kr-H-grant1987-c
property: recombination_coeff
material: 304_steel
isotope: H
method: unknown
sample:
  surface: oxidized
source:
  doi: 10.1016/0022-3115(87)90476-4
  location: null
reported:
  form: derived
  factors:
  - record: htm:SS304-Kd-H-grant1987-c
    power: 1
  - record: htm:SS304-S-H-grant1987
    power: -2
  range:
    value:
    - 645
    - 965
    unit: K
  origin: htm
  rationale: not given in the paper; HTM computes the recombination coefficient as Kd / S^2
note: oxidized surface. not given in paper, calculated in HTM
curation:
  status: draft
  flags:
  - 'transcribed from the current HTM entry: check the values, method and location against the paper'
  migrated_from: h_transport_materials/property_database/ss_304/ss_304.py:87

File: data/records/SS304-Kr-H-grant1987.yaml
id: htm:SS304-Kr-H-grant1987
property: recombination_coeff
material: 304_steel
isotope: H
method: unknown
sample:
  surface: ion-beamed cleaned
source:
  doi: 10.1016/0022-3115(87)90476-4
  location: null
reported:
  form: derived
  factors:
  - record: htm:SS304-Kd-H-grant1987
    power: 1
  - record: htm:SS304-S-H-grant1987
    power: -2
  range:
    value:
    - 645
    - 965
    unit: K
  origin: htm
  rationale: not given in the paper; HTM computes the recombination coefficient as Kd / S^2
note: ion-beamed cleaned surface. not given in paper, calculated in HTM
curation:
  status: draft
  flags:
  - 'transcribed from the current HTM entry: check the values, method and location against the paper'
  migrated_from: h_transport_materials/property_database/ss_304/ss_304.py:69

File: data/records/SS304-P-D-braun1980.yaml
id: htm:SS304-P-D-braun1980
property: permeability
law: sieverts
material: 304_steel
isotope: D
method: unknown
source:
  doi: 10.1016/0022-3115(80)90219-6
  location: null
reported:
  form: derived
  factors:
  - record: htm:SS304-D-D-braun1980
    power: 1
  - record: htm:SS304-S-H-hawkins1953
    power: 1
  range_from: htm:SS304-D-D-braun1980
  origin: htm
  rationale: Braun gives no permeability and assumes the Hawkins solubility; HTM computes D x S
note: Braun doesn't plot the permeability and assumes a solubility from N.L. Hawkins, Report KAPL 863
  (1953)
curation:
  status: draft
  flags:
  - 'transcribed from the current HTM entry: check the values, method and location against the paper'
  - combines a deuterium diffusivity with a protium solubility
  migrated_from: h_transport_materials/property_database/ss_304/ss_304.py:117

File: data/records/SS304-P-H-grant1987.yaml
id: htm:SS304-P-H-grant1987
property: permeability
law: sieverts
material: 304_steel
isotope: H
method: unknown
source:
  doi: 10.1016/0022-3115(87)90476-4
  location: null
reported:
  form: arrhenius
  pre_exp:
    value: 4.8e-07
    unit: mol * s**-1 * m**-1 * Pa**-0.5
  act_energy:
    value: 7990.0
    unit: K
  range:
    value:
    - 645.0
    - 965.0
    unit: K
note: uncertainties given in paper
curation:
  status: draft
  flags:
  - 'migrated automatically: check the values, method and location against the paper'
  migrated_from: h_transport_materials/property_database/ss_304/ss_304.py:14

File: data/records/SS304-P-H-hu2015.yaml
id: htm:SS304-P-H-hu2015
property: permeability
law: sieverts
material: 304_steel
isotope: H
method: unknown
source:
  doi: 10.1016/j.jnucmat.2015.02.040
  location: null
reported:
  form: points
  file: SS304-P-H-hu2015.csv
  x:
    column: 0
    quantity: inverse_temperature
    unit: 1/K
    factor: 1000.0
  y:
    column: 1
    quantity: value
    unit: mol * m**-1 * s**-1 * MPa**-0.5
note: Figure 6
curation:
  status: draft
  flags:
  - 'migrated automatically: check the values, method and location against the paper'
  migrated_from: h_transport_materials/property_database/ss_304/ss_304.py:149

File: data/records/SS304-S-H-grant1987.yaml
id: htm:SS304-S-H-grant1987
property: solubility
law: sieverts
material: 304_steel
isotope: H
method: unknown
source:
  doi: 10.1016/0022-3115(87)90476-4
  location: null
reported:
  form: derived
  factors:
  - record: htm:SS304-P-H-grant1987
    power: 1
  - record: htm:SS304-D-H-grant1987
    power: -1
  range:
    value:
    - 645
    - 965
    unit: K
  origin: htm
  rationale: not given in the paper; HTM computes the solubility as P / D
note: this is not calculated by Grant in the paper.solubility=permeability/diffusivity was done in HTM
curation:
  status: draft
  flags:
  - 'transcribed from the current HTM entry: check the values, method and location against the paper'
  migrated_from: h_transport_materials/property_database/ss_304/ss_304.py:33
