Repository: RemDelaporteMathurin/h-transport-materials

Plots for the record report on pull requests. Generated, do not edit.

File: data/records/SS304-S-H-hawkins1953.yaml
id: htm:SS304-S-H-hawkins1953
property: solubility
law: sieverts
material: 304_steel
isotope: H
method: unknown
source:
  key: hawkins1953
  via: 10.1016/0022-3115(80)90219-6
  location: null
reported:
  form: arrhenius
  pre_exp:
    value: 2.2e+19
    unit: particle / cm^3 / bar^0.5
  act_energy:
    value: 1700
    unit: cal/mol
  range: null
transformations:
- op: assume_range
  params:
    range:
    - 300
    - 800
    unit: degC
  origin: htm
  rationale: The original report was not found; the range is taken from https://doi.org/10.2172/4414215
note: Found in Braun 1980 braun_determination_1980 paper but couldn't find the original reference.
curation:
  status: draft
  flags:
  - 'transcribed from the current HTM entry: check the values, method and location against the paper'
  - original report not found; values as cited by Braun 1980
  migrated_from: h_transport_materials/property_database/ss_304/ss_304.py:106

File: data/records/SS316L-D-D-houben2019.yaml
id: htm:SS316L-D-D-houben2019
property: diffusivity
material: 316l_steel
isotope: D
method: unknown
source:
  doi: 10.1016/j.nme.2019.01.030
  location: null
reported:
  form: arrhenius
  pre_exp:
    value: 6.0e-07
    unit: m**2 * s**-1
  act_energy:
    value: 51.0
    unit: kJ * mol**-1
  range:
    value:
    - 400.0
    - 500.0
    unit: degC
curation:
  status: draft
  flags:
  - 'migrated automatically: check the values, method and location against the paper'
  migrated_from: h_transport_materials/property_database/steel_316L/steel_316L.py:151

File: data/records/SS316L-D-D-reiter1985.yaml
id: htm:SS316L-D-D-reiter1985
property: diffusivity
material: 316l_steel
isotope: D
method: unknown
source:
  doi: 10.13182/FST85-A24629
  location: null
reported:
  form: arrhenius
  pre_exp:
    value: 1.74e-06
    unit: m**2 * s**-1
  act_energy:
    value: 58100.0
    unit: J * mol**-1
  range:
    value:
    - 600.0
    - 900.0
    unit: K
note: probably a unit mistake in the activation energies in original paper
curation:
  status: draft
  flags:
  - 'migrated automatically: check the values, method and location against the paper'
  migrated_from: h_transport_materials/property_database/steel_316L/steel_316L.py:117

File: data/records/SS316L-D-H-alberghi2023.yaml
id: htm:SS316L-D-H-alberghi2023
property: diffusivity
material: 316l_steel
isotope: H
method: gas-permeation
sample:
  form: 1.4404 (316L) disc, uncoated
source:
  key: alberghi2023
  location: Tables 36 and 37, PDF p.146
reported:
  form: arrhenius
  pre_exp:
    value: 4.96e-08
    unit: m^2 / s
  act_energy:
    value: 38860
    unit: J / mol
  range:
    value: [500, 650]
    unit: degC
note: >-
  Gas-driven permeation, 100 to 10000 Pa. Arrhenius fit of the diffusivities in
  Tables 36 and 37.
curation:
  status: draft

File: data/records/SS316L-D-H-forcey1988.yaml
id: htm:SS316L-D-H-forcey1988
property: diffusivity
material: 316l_steel
isotope: H
method: unknown
source:
  doi: 10.1016/0022-3115(88)90038-4
  location: null
reported:
  form: arrhenius
  pre_exp:
    value: 3.82e-07
    unit: m**2 * s**-1
  act_energy:
    value: 45500.0
    unit: J * mol**-1
  range:
    value:
    - 250.0
    - 600.0
    unit: degC
curation:
  status: draft
  flags:
  - 'migrated automatically: check the values, method and location against the paper'
  migrated_from: h_transport_materials/property_database/steel_316L/steel_316L.py:257

File: data/records/SS316L-D-H-kishimoto1985.yaml
id: htm:SS316L-D-H-kishimoto1985
property: diffusivity
material: 316l_steel
isotope: H
method: unknown
source:
  doi: 10.1016/0022-3115(85)90056-X
  location: null
reported:
  form: arrhenius
  pre_exp:
    value: 0.013
    unit: cm**2 * s**-1
  act_energy:
    value: 0.52
    unit: eV * particle**-1
  range:
    value:
    - 873.0
    - 1173.0
    unit: K
curation:
  status: draft
  flags:
  - 'migrated automatically: check the values, method and location against the paper'
  migrated_from: h_transport_materials/property_database/steel_316L/steel_316L.py:193

File: data/records/SS316L-D-H-lee2011.yaml
id: htm:SS316L-D-H-lee2011
property: diffusivity
material: 316l_steel
isotope: H
method: unknown
source:
  doi: 10.3938/jkps.59.3019
  location: null
reported:
  form: points
  file: SS316L-D-H-lee2011.csv
  x:
    column: 0
    quantity: inverse_temperature
    unit: 1/K
    factor: 1.0
  y:
    column: 1
    quantity: value
    unit: m^2 / s
curation:
  status: draft
  flags:
  - 'transcribed from the current HTM entry: check the values, method and location against the paper'
  migrated_from: h_transport_materials/property_database/steel_316L/steel_316L.py:320

File: data/records/SS316L-D-H-reiter1985.yaml
id: htm:SS316L-D-H-reiter1985
property: diffusivity
material: 316l_steel
isotope: H
method: unknown
source:
  doi: 10.13182/FST85-A24629
  location: null
reported:
  form: arrhenius
  pre_exp:
    value: 2.99e-06
    unit: m**2 * s**-1
  act_energy:
    value: 59700.0
    unit: J * mol**-1
  range:
    value:
    - 600.0
    - 900.0
    unit: K
note: probably a unit mistake in the activation energies in original paper
curation:
  status: draft
  flags:
  - 'migrated automatically: check the values, method and location against the paper'
  migrated_from: h_transport_materials/property_database/steel_316L/steel_316L.py:108

File: data/records/SS316L-D-H-reiter1996.yaml
id: htm:SS316L-D-H-reiter1996
property: diffusivity
material: 316l_steel
isotope: H
method: unknown
source:
  key: reiter1996
  location: null
reported:
  form: arrhenius
  pre_exp:
    value: 3.7e-07
    unit: m**2 * s**-1
  act_energy:
    value: 51.9
    unit: kJ * mol**-1
  range:
    value:
    - 500.0
    - 1200.0
    unit: K
note: this is an average of 10 papers on diffusivity from Reiter compilation review
curation:
  status: draft
  flags:
  - 'migrated automatically: check the values, method and location against the paper'
  migrated_from: h_transport_materials/property_database/steel_316L/steel_316L.py:20

File: data/records/SS316L-D-H-serra2004.yaml
id: htm:SS316L-D-H-serra2004
property: diffusivity
material: 316l_steel
isotope: H
method: unknown
source:
  doi: 10.1111/j.1551-2916.2004.00003.x
  location: null
reported:
  form: points
  file: SS316L-D-H-serra2004.csv
  x:
    column: 0
    quantity: inverse_temperature
    unit: 1/K
    factor: 1.0
  y:
    column: 1
    quantity: value
    unit: m**2 * s**-1
curation:
  status: draft
  flags:
  - 'migrated automatically: check the values, method and location against the paper'
  migrated_from: h_transport_materials/property_database/steel_316L/steel_316L.py:347

File: data/records/SS316L-D-H-shan1991.yaml
id: htm:SS316L-D-H-shan1991
property: diffusivity
material: 316l_steel
isotope: H
method: unknown
source:
  doi: 10.1016/0022-3115(91)90091-K
  location: null
reported:
  form: points
  file: SS316L-D-H-shan1991.csv
  x:
    column: 0
    quantity: temperature
    unit: K
  y:
    column: 1
    quantity: value
    unit: m**2 * s**-1
note: Table 1
curation:
  status: draft
  flags:
  - 'migrated automatically: check the values, method and location against the paper'
  migrated_from: h_transport_materials/property_database/steel_316L/steel_316L.py:386

File: data/records/SS316L-D-H-xiukui1989.yaml
id: htm:SS316L-D-H-xiukui1989
property: diffusivity
material: 316l_steel
isotope: H
method: unknown
source:
  doi: 10.1016/0921-5093(89)90857-5
  location: null
reported:
  form: arrhenius
  pre_exp:
    value: 4.79e-07
    unit: m**2 * s**-1
  act_energy:
    value: 51.59
    unit: kJ * mol**-1
  range:
    value:
    - 200.0
    - 430.0
    unit: degC
curation:
  status: draft
  flags:
  - 'migrated automatically: check the values, method and location against the paper'
  migrated_from: h_transport_materials/property_database/steel_316L/steel_316L.py:290

File: data/records/SS316L-D-T-penzhorn2010-b.yaml
id: htm:SS316L-D-T-penzhorn2010-b
property: diffusivity
material: 316l_steel
isotope: T
method: unknown
source:
  doi: 10.13182/FST57-3-185
  location: null
reported:
  form: arrhenius
  pre_exp:
    value: 0.015
    unit: cm**2 * s**-1
  act_energy:
    value: 57300.0
    unit: J * mol**-1
  range:
    value:
    - 373.0
    - 473.0
    unit: K
note: Section III.C, temperature range is unclear
curation:
  status: draft
  flags:
  - 'migrated automatically: check the values, method and location against the paper'
  migrated_from: h_transport_materials/property_database/steel_316L/steel_316L.py:434

File: data/records/SS316L-D-T-penzhorn2010.yaml
id: htm:SS316L-D-T-penzhorn2010
property: diffusivity
material: 316l_steel
isotope: T
method: unknown
source:
  doi: 10.13182/FST57-3-185
  location: null
reported:
  form: arrhenius
  pre_exp:
    value: 0.019
    unit: cm**2 * s**-1
  act_energy:
    value: 61300.0
    unit: J * mol**-1
  range:
    value:
    - 373.0
    - 473.0
    unit: K
note: Section III.B, temperature range is unclear
curation:
  status: draft
  flags:
  - 'migrated automatically: check the values, method and location against the paper'
  migrated_from: h_transport_materials/property_database/steel_316L/steel_316L.py:425

File: data/records/SS316L-D-T-shan1991.yaml
id: htm:SS316L-D-T-shan1991
property: diffusivity
material: 316l_steel
isotope: T
method: unknown
source:
  doi: 10.1016/0022-3115(91)90091-K
  location: null
reported:
  form: points
  file: SS316L-D-T-shan1991.csv
  x:
    column: 0
    quantity: temperature
    unit: K
  y:
    column: 1
    quantity: value
    unit: m**2 * s**-1
note: Table 1
curation:
  status: draft
  flags:
  - 'migrated automatically: check the values, method and location against the paper'
  migrated_from: h_transport_materials/property_database/steel_316L/steel_316L.py:396

File: data/records/SS316L-Kd-T-perujo1996-b.yaml
id: htm:SS316L-Kd-T-perujo1996-b
property: dissociation_coeff
material: 316l_steel
isotope: T
method: unknown
source:
  doi: 10.1016/0920-3796(94)00434-X
  location: null
reported:
  form: arrhenius
  pre_exp:
    value: 1.3e-06
    unit: mol * m**-2 * s**-1 * Pa**-1
  act_energy:
    value: 68.9
    unit: kJ * mol**-1
  range:
    value:
    - 450.0
    - 620.0
    unit: K
note: oxidised surface, stationary
curation:
  status: draft
  flags:
  - 'migrated automatically: check the values, method and location against the paper'
  migrated_from: h_transport_materials/property_database/steel_316L/steel_316L.py:227

File: data/records/SS316L-Kd-T-perujo1996.yaml
id: htm:SS316L-Kd-T-perujo1996
property: dissociation_coeff
material: 316l_steel
isotope: T
method: unknown
source:
  doi: 10.1016/0920-3796(94)00434-X
  location: null
reported:
  form: arrhenius
  pre_exp:
    value: 0.0016
    unit: mol * m**-2 * s**-1 * Pa**-1
  act_energy:
    value: 48.2
    unit: kJ * mol**-1
  range:
    value:
    - 450.0
    - 620.0
    unit: K
note: clean surface, stationary
curation:
  status: draft
  flags:
  - 'migrated automatically: check the values, method and location against the paper'
  migrated_from: h_transport_materials/property_database/steel_316L/steel_316L.py:209

File: data/records/SS316L-Kr-T-perujo1996-b.yaml
id: htm:SS316L-Kr-T-perujo1996-b
property: recombination_coeff
material: 316l_steel
isotope: T
method: unknown
source:
  doi: 10.1016/0920-3796(94)00434-X
  location: null
reported:
  form: arrhenius
  pre_exp:
    value: 5.5e-06
    unit: mol**-1 * m**4 * s**-1
  act_energy:
    value: 41.2
    unit: kJ * mol**-1
  range:
    value:
    - 450.0
    - 620.0
    unit: K
note: oxidised surface, stationary
curation:
  status: draft
  flags:
  - 'migrated automatically: check the values, method and location against the paper'
  migrated_from: h_transport_materials/property_database/steel_316L/steel_316L.py:236

File: data/records/SS316L-Kr-T-perujo1996.yaml
id: htm:SS316L-Kr-T-perujo1996
property: recombination_coeff
material: 316l_steel
isotope: T
method: unknown
source:
  doi: 10.1016/0920-3796(94)00434-X
  location: null
reported:
  form: arrhenius
  pre_exp:
    value: 0.0068
    unit: mol**-1 * m**4 * s**-1
  act_energy:
    value: 20.4
    unit: kJ * mol**-1
  range:
    value:
    - 450.0
    - 620.0
    unit: K
note: clean surface, stationary
curation:
  status: draft
  flags:
  - 'migrated automatically: check the values, method and location against the paper'
  migrated_from: h_transport_materials/property_database/steel_316L/steel_316L.py:218

File: data/records/SS316L-P-D-houben2019-b.yaml
id: htm:SS316L-P-D-houben2019-b
property: permeability
law: sieverts
material: 316l_steel
isotope: D
method: unknown
source:
  doi: 10.1016/j.nme.2019.01.030
  location: null
reported:
  form: arrhenius
  pre_exp:
    value: 7.0e-07
    unit: mol * m**-1 * s**-1 * mbar**-0.5
  act_energy:
    value: 63.0
    unit: kJ * mol**-1
  range:
    value:
    - 300.0
    - 550.0
    unit: degC
note: rough
curation:
  status: draft
  flags:
  - 'migrated automatically: check the values, method and location against the paper'
  migrated_from: h_transport_materials/property_database/steel_316L/steel_316L.py:167

File: data/records/SS316L-P-D-houben2019.yaml
id: htm:SS316L-P-D-houben2019
property: permeability
law: sieverts
material: 316l_steel
isotope: D
method: unknown
source:
  doi: 10.1016/j.nme.2019.01.030
  location: null
reported:
  form: arrhenius
  pre_exp:
    value: 8.0e-07
    unit: mol * m**-1 * s**-1 * mbar**-0.5
  act_energy:
    value: 58.0
    unit: kJ * mol**-1
  range:
    value:
    - 300.0
    - 550.0
    unit: degC
curation:
  status: draft
  flags:
  - 'migrated automatically: check the values, method and location against the paper'
  migrated_from: h_transport_materials/property_database/steel_316L/steel_316L.py:159

File: data/records/SS316L-P-D-houben2022.yaml
id: htm:SS316L-P-D-houben2022
property: permeability
law: sieverts
material: 316l_steel
isotope: D
method: unknown
source:
  doi: 10.1016/j.nme.2022.101256
  location: null
reported:
  form: arrhenius
  pre_exp:
    value: 8.0e-07
    unit: mol * m**-1 * s**-1 * mbar**-0.5
  act_energy:
    value: 58.0
    unit: kJ * mol**-1
  range:
    value:
    - 300.0
    - 550.0
    unit: degC
curation:
  status: draft
  flags:
  - 'migrated automatically: check the values, method and location against the paper'
  migrated_from: h_transport_materials/property_database/steel_316L/steel_316L.py:140

File: data/records/SS316L-P-D-reiter1985.yaml
id: htm:SS316L-P-D-reiter1985
property: permeability
law: sieverts
material: 316l_steel
isotope: D
method: unknown
source:
  doi: 10.13182/FST85-A24629
  location: null
reported:
  form: derived
  factors:
  - record: htm:SS316L-D-D-reiter1985
    power: 1
  - record: htm:SS316L-S-D-reiter1985
    power: 1
  range_from: htm:SS316L-D-D-reiter1985
  origin: htm
  rationale: not given in the paper; HTM computes the permeability as D x S
note: calculated in HTM
curation:
  status: draft
  flags:
  - 'transcribed from the current HTM entry: check the values, method and location against the paper'
  migrated_from: h_transport_materials/property_database/steel_316L/steel_316L.py:133

File: data/records/SS316L-P-H-forcey1988.yaml
id: htm:SS316L-P-H-forcey1988
property: permeability
law: sieverts
material: 316l_steel
isotope: H
method: unknown
source:
  doi: 10.1016/0022-3115(88)90038-4
  location: null
reported:
  form: arrhenius
  pre_exp:
    value: 1.8e-07
    unit: mol * m**-1 * s**-1 * Pa**-0.5
  act_energy:
    value: 64030.0
    unit: J * mol**-1
  range:
    value:
    - 250.0
    - 600.0
    unit: degC
curation:
  status: draft
  flags:
  - 'migrated automatically: check the values, method and location against the paper'
  migrated_from: h_transport_materials/property_database/steel_316L/steel_316L.py:246

File: data/records/SS316L-P-H-kishimoto1985.yaml
id: htm:SS316L-P-H-kishimoto1985
property: permeability
law: sieverts
material: 316l_steel
isotope: H
method: unknown
source:
  doi: 10.1016/0022-3115(85)90056-X
  location: null
reported:
  form: arrhenius
  pre_exp:
    value: 7100.0
    unit: ccNTP * mm * cm**-2 * h**-1 * MPa**-0.5
  act_energy:
    value: 0.69
    unit: eV * particle**-1
  range:
    value:
    - 873.0
    - 1173.0
    unit: K
curation:
  status: draft
  flags:
  - 'migrated automatically: check the values, method and location against the paper'
  migrated_from: h_transport_materials/property_database/steel_316L/steel_316L.py:185

File: data/records/SS316L-P-H-lee2011.yaml
id: htm:SS316L-P-H-lee2011
property: permeability
law: sieverts
material: 316l_steel
isotope: H
method: unknown
source:
  doi: 10.3938/jkps.59.3019
  location: null
reported:
  form: points
  file: SS316L-P-H-lee2011.csv
  x:
    column: 0
    quantity: inverse_temperature
    unit: 1/K
    factor: 1.0
  y:
    column: 1
    quantity: value
    unit: mol / s / m / Pa^0.5
curation:
  status: draft
  flags:
  - 'transcribed from the current HTM entry: check the values, method and location against the paper'
  migrated_from: h_transport_materials/property_database/steel_316L/steel_316L.py:307

File: data/records/SS316L-P-H-reiter1985.yaml
id: htm:SS316L-P-H-reiter1985
property: permeability
law: sieverts
material: 316l_steel
isotope: H
method: unknown
source:
  doi: 10.13182/FST85-A24629
  location: null
reported:
  form: derived
  factors:
  - record: htm:SS316L-D-H-reiter1985
    power: 1
  - record: htm:SS316L-S-H-reiter1985
    power: 1
  range_from: htm:SS316L-D-H-reiter1985
  origin: htm
  rationale: not given in the paper; HTM computes the permeability as D x S
note: calculated in HTM
curation:
  status: draft
  flags:
  - 'transcribed from the current HTM entry: check the values, method and location against the paper'
  migrated_from: h_transport_materials/property_database/steel_316L/steel_316L.py:126

File: data/records/SS316L-P-H-serra2004.yaml
id: htm:SS316L-P-H-serra2004
property: permeability
law: sieverts
material: 316l_steel
isotope: H
method: unknown
source:
  doi: 10.1111/j.1551-2916.2004.00003.x
  location: null
reported:
  form: points
  file: SS316L-P-H-serra2004.csv
  x:
    column: 0
    quantity: inverse_temperature
    unit: 1/K
    factor: 1.0
  y:
    column: 1
    quantity: value
    unit: mol * m**-1 * s**-1 * Pa**-0.5
curation:
  status: draft
  flags:
  - 'migrated automatically: check the values, method and location against the paper'
  migrated_from: h_transport_materials/property_database/steel_316L/steel_316L.py:340

File: data/records/SS316L-P-H-shan1991.yaml
id: htm:SS316L-P-H-shan1991
property: permeability
law: sieverts
material: 316l_steel
isotope: H
method: unknown
source:
  doi: 10.1016/0022-3115(91)90091-K
  location: null
reported:
  form: points
  file: SS316L-P-H-shan1991.csv
  x:
    column: 0
    quantity: temperature
    unit: K
  y:
    column: 1
    quantity: value
    unit: mol * m**-1 * s**-1 * MPa**-0.5
note: Table 1
curation:
  status: draft
  flags:
  - 'migrated automatically: check the values, method and location against the paper'
  migrated_from: h_transport_materials/property_database/steel_316L/steel_316L.py:362

File: data/records/SS316L-P-H-xiukui1989.yaml
id: htm:SS316L-P-H-xiukui1989
property: permeability
law: sieverts
material: 316l_steel
isotope: H
method: unknown
source:
  doi: 10.1016/0921-5093(89)90857-5
  location: null
reported:
  form: arrhenius
  pre_exp:
    value: 0.00039
    unit: mol * m**-1 * s**-1 * MPa**-0.5
  act_energy:
    value: 64.06
    unit: kJ * mol**-1
  range:
    value:
    - 200.0
    - 430.0
    unit: degC
curation:
  status: draft
  flags:
  - 'migrated automatically: check the values, method and location against the paper'
  migrated_from: h_transport_materials/property_database/steel_316L/steel_316L.py:279

File: data/records/SS316L-P-T-shan1991.yaml
id: htm:SS316L-P-T-shan1991
property: permeability
law: sieverts
material: 316l_steel
isotope: T
method: unknown
source:
  doi: 10.1016/0022-3115(91)90091-K
  location: null
reported:
  form: points
  file: SS316L-P-T-shan1991.csv
  x:
    column: 0
    quantity: temperature
    unit: K
  y:
    column: 1
    quantity: value
    unit: mol * m**-1 * s**-1 * MPa**-0.5
note: Table 1
curation:
  status: draft
  flags:
  - 'migrated automatically: check the values, method and location against the paper'
  migrated_from: h_transport_materials/property_database/steel_316L/steel_316L.py:374

File: data/records/SS316L-S-D-houben2019.yaml
id: htm:SS316L-S-D-houben2019
property: solubility
law: sieverts
material: 316l_steel
isotope: D
method: unknown
source:
  doi: 10.1016/j.nme.2019.01.030
  location: null
reported:
  form: arrhenius
  pre_exp:
    value: 1.0
    unit: mol * m**-3 * mbar**-0.5
  act_energy:
    value: 7.0
    unit: kJ * mol**-1
  range:
    value:
    - 400.0
    - 500.0
    unit: degC
curation:
  status: draft
  flags:
  - 'migrated automatically: check the values, method and location against the paper'
  migrated_from: h_transport_materials/property_database/steel_316L/steel_316L.py:176

File: data/records/SS316L-S-D-reiter1985.yaml
id: htm:SS316L-S-D-reiter1985
property: solubility
law: sieverts
material: 316l_steel
isotope: D
method: unknown
source:
  doi: 10.13182/FST85-A24629
  location: null
reported:
  form: arrhenius
  pre_exp:
    value: 1.96e-06
    unit: atfr / Pa^0.5
  act_energy:
    value: 8090
    unit: J/mol
  range:
    value:
    - 600
    - 900
    unit: K
transformations:
- op: mole_fraction_to_concentration
  params:
    molar_mass: 56.52 g/mol
  origin: htm
  rationale: The value is a mole fraction per sqrt(Pa). HTM converts it with the 316L density from the
    material registry (8.0 g/cm3, ASM handbook) and a molar mass of 56.52 g/mol typed in the current code,
    still to be computed from the composition.
note: probably a unit mistake in the activation energies in original paper
curation:
  status: draft
  flags:
  - 'transcribed from the current HTM entry: check the values, method and location against the paper'
  - check the unit of the solubility in the paper (atom fraction?)
  migrated_from: h_transport_materials/property_database/steel_316L/steel_316L.py:99

File: data/records/SS316L-S-H-forcey1988.yaml
id: htm:SS316L-S-H-forcey1988
property: solubility
law: sieverts
material: 316l_steel
isotope: H
method: unknown
source:
  doi: 10.1016/0022-3115(88)90038-4
  location: null
reported:
  form: arrhenius
  pre_exp:
    value: 1.5
    unit: mol * m**-3 * Pa**-0.5
  act_energy:
    value: 18510.0
    unit: J * mol**-1
  range:
    value:
    - 250.0
    - 600.0
    unit: degC
curation:
  status: draft
  flags:
  - 'migrated automatically: check the values, method and location against the paper'
  migrated_from: h_transport_materials/property_database/steel_316L/steel_316L.py:268

File: data/records/SS316L-S-H-kishimoto1985.yaml
id: htm:SS316L-S-H-kishimoto1985
property: solubility
law: sieverts
material: 316l_steel
isotope: H
method: unknown
source:
  doi: 10.1016/0022-3115(85)90056-X
  location: null
reported:
  form: arrhenius
  pre_exp:
    value: 16.0
    unit: ccNTP * cm**-3 * MPa**-0.5
  act_energy:
    value: 0.13
    unit: eV * particle**-1
  range:
    value:
    - 873.0
    - 1173.0
    unit: K
curation:
  status: draft
  flags:
  - 'migrated automatically: check the values, method and location against the paper'
  migrated_from: h_transport_materials/property_database/steel_316L/steel_316L.py:201

File: data/records/SS316L-S-H-lee2011.yaml
id: htm:SS316L-S-H-lee2011
property: solubility
law: sieverts
material: 316l_steel
isotope: H
method: unknown
source:
  doi: 10.3938/jkps.59.3019
  location: null
reported:
  form: points
  file: SS316L-S-H-lee2011.csv
  x:
    column: 0
    quantity: inverse_temperature
    unit: 1/K
    factor: 1.0
  y:
    column: 1
    quantity: value
    unit: mol / m^3 / Pa^0.5
curation:
  status: draft
  flags:
  - 'transcribed from the current HTM entry: check the values, method and location against the paper'
  migrated_from: h_transport_materials/property_database/steel_316L/steel_316L.py:327

File: data/records/SS316L-S-H-reiter1985.yaml
id: htm:SS316L-S-H-reiter1985
property: solubility
law: sieverts
material: 316l_steel
isotope: H
method: unknown
source:
  doi: 10.13182/FST85-A24629
  location: null
reported:
  form: arrhenius
  pre_exp:
    value: 1.84e-06
    unit: atfr / Pa^0.5
  act_energy:
    value: 6880
    unit: J/mol
  range:
    value:
    - 600
    - 900
    unit: K
transformations:
- op: mole_fraction_to_concentration
  params:
    molar_mass: 56.52 g/mol
  origin: htm
  rationale: The value is a mole fraction per sqrt(Pa). HTM converts it with the 316L density from the
    material registry (8.0 g/cm3, ASM handbook) and a molar mass of 56.52 g/mol typed in the current code,
    still to be computed from the composition.
note: probably a unit mistake in the activation energies in original paper
curation:
  status: draft
  flags:
  - 'transcribed from the current HTM entry: check the values, method and location against the paper'
  - check the unit of the solubility in the paper (atom fraction?)
  migrated_from: h_transport_materials/property_database/steel_316L/steel_316L.py:90

File: data/records/SS316L-S-H-reiter1996.yaml
id: htm:SS316L-S-H-reiter1996
property: solubility
law: sieverts
material: 316l_steel
isotope: H
method: unknown
source:
  key: reiter1996
  location: null
reported:
  form: arrhenius
  pre_exp:
    value: 5.8e-06
    unit: atfr / Pa^0.5
  act_energy:
    value: 13.1
    unit: kJ/mol
  range:
    value:
    - 500
    - 1200
    unit: K
transformations:
- op: mole_fraction_to_concentration
  params:
    molar_mass: 56.52 g/mol
  origin: htm
  rationale: The value is a mole fraction per sqrt(Pa). HTM converts it with the 316L density from the
    material registry (8.0 g/cm3, ASM handbook) and a molar mass of 56.52 g/mol typed in the current code,
    still to be computed from the composition.
note: this is an average of 5 papers on diffusivity from Reiter compilation review
curation:
  status: draft
  flags:
  - 'transcribed from the current HTM entry: check the values, method and location against the paper'
  - the note says diffusivity but this is the solubility average
  - check the unit of the solubility in the compilation (atom fraction?)
  migrated_from: h_transport_materials/property_database/steel_316L/steel_316L.py:29

File: data/records/SS316L-S-H-serra2004.yaml
id: htm:SS316L-S-H-serra2004
property: solubility
law: sieverts
material: 316l_steel
isotope: H
method: unknown
source:
  doi: 10.1111/j.1551-2916.2004.00003.x
  location: null
reported:
  form: points
  file: SS316L-S-H-serra2004.csv
  x:
    column: 0
    quantity: inverse_temperature
    unit: 1/K
    factor: 1.0
  y:
    column: 1
    quantity: value
    unit: mol * m**-3 * Pa**-0.5
curation:
  status: draft
  flags:
  - 'migrated automatically: check the values, method and location against the paper'
  migrated_from: h_transport_materials/property_database/steel_316L/steel_316L.py:354

File: data/records/SS316L-S-H-shan1991.yaml
id: htm:SS316L-S-H-shan1991
property: solubility
law: sieverts
material: 316l_steel
isotope: H
method: unknown
source:
  doi: 10.1016/0022-3115(91)90091-K
  location: null
reported:
  form: derived
  factors:
  - record: htm:SS316L-P-H-shan1991
    power: 1
  - record: htm:SS316L-D-H-shan1991
    power: -1
  range_from: htm:SS316L-P-H-shan1991
  origin: htm
  rationale: not given in the paper; HTM computes the solubility as P / D
note: calculated in HTM
curation:
  status: draft
  flags:
  - 'transcribed from the current HTM entry: check the values, method and location against the paper'
  migrated_from: h_transport_materials/property_database/steel_316L/steel_316L.py:406

File: data/records/SS316L-S-T-shan1991.yaml
id: htm:SS316L-S-T-shan1991
property: solubility
law: sieverts
material: 316l_steel
isotope: T
method: unknown
source:
  doi: 10.1016/0022-3115(91)90091-K
  location: null
reported:
  form: derived
  factors:
  - record: htm:SS316L-P-T-shan1991
    power: 1
  - record: htm:SS316L-D-T-shan1991
    power: -1
  range_from: htm:SS316L-P-T-shan1991
  origin: htm
  rationale: not given in the paper; HTM computes the solubility as P / D
note: calculated in HTM
curation:
  status: draft
  flags:
  - 'transcribed from the current HTM entry: check the values, method and location against the paper'
  migrated_from: h_transport_materials/property_database/steel_316L/steel_316L.py:416

File: data/records/SiC-D-T-causey1978-b.yaml
id: htm:SiC-D-T-causey1978-b
property: diffusivity
material: sic
isotope: T
method: unknown
source:
  doi: 10.1111/j.1151-2916.1978.tb09284.x
  location: null
reported:
  form: arrhenius
  pre_exp:
    value: 0.28
    unit: cm**2 * s**-1
  act_energy:
    value: 65.0
    unit: kcal * mol**-1
  range:
    value:
    - 800.0
    - 1000.0
    unit: degC
note: beta-SiC single crystal
curation:
  status: draft
  flags:
  - 'migrated automatically: check the values, method and location against the paper'
  migrated_from: h_transport_materials/property_database/sic.py:15

File: data/records/SiC-D-T-causey1978-c.yaml
id: htm:SiC-D-T-causey1978-c
property: diffusivity
material: sic
isotope: T
method: unknown
source:
  doi: 10.1111/j.1151-2916.1978.tb09284.x
  location: null
reported:
  form: arrhenius
  pre_exp:
    value: 0.000404
    unit: cm**2 * s**-1
  act_energy:
    value: 34.0
    unit: kcal * mol**-1
  range:
    value:
    - 500.0
    - 900.0
    unit: degC
note: Al-doped alpha-SiC single crystal
curation:
  status: draft
  flags:
  - 'migrated automatically: check the values, method and location against the paper'
  migrated_from: h_transport_materials/property_database/sic.py:24

File: data/records/SiC-D-T-causey1978-d.yaml
id: htm:SiC-D-T-causey1978-d
property: diffusivity
material: sic
isotope: T
method: unknown
source:
  doi: 10.1111/j.1151-2916.1978.tb09284.x
  location: null
reported:
  form: arrhenius
  pre_exp:
    value: 0.000158
    unit: cm**2 * s**-1
  act_energy:
    value: 73.6
    unit: kcal * mol**-1
  range:
    value:
    - 1000.0
    - 1300.0
    unit: degC
note: vapor-deposited beta-SiC
curation:
  status: draft
  flags:
  - 'migrated automatically: check the values, method and location against the paper'
  migrated_from: h_transport_materials/property_database/sic.py:33

File: data/records/SiC-D-T-causey1978-e.yaml
id: htm:SiC-D-T-causey1978-e
property: diffusivity
material: sic
isotope: T
method: unknown
source:
  doi: 10.1111/j.1151-2916.1978.tb09284.x
  location: null
reported:
  form: arrhenius
  pre_exp:
    value: 9.04e-05
    unit: cm**2 * s**-1
  act_energy:
    value: 48.2
    unit: kcal * mol**-1
  range:
    value:
    - 500.0
    - 800.0
    unit: degC
note: hot-pressed alpha-SiC
curation:
  status: draft
  flags:
  - 'migrated automatically: check the values, method and location against the paper'
  migrated_from: h_transport_materials/property_database/sic.py:42

File: data/records/SiC-D-T-causey1978-f.yaml
id: htm:SiC-D-T-causey1978-f
property: diffusivity
material: sic
isotope: T
method: unknown
source:
  doi: 10.1111/j.1151-2916.1978.tb09284.x
  location: null
reported:
  form: arrhenius
  pre_exp:
    value: 0.000854
    unit: cm**2 * s**-1
  act_energy:
    value: 64.2
    unit: kcal * mol**-1
  range:
    value:
    - 800.0
    - 1100.0
    unit: degC
note: sintered beta-SiC
curation:
  status: draft
  flags:
  - 'migrated automatically: check the values, method and location against the paper'
  migrated_from: h_transport_materials/property_database/sic.py:51

File: data/records/SiC-D-T-causey1978.yaml
id: htm:SiC-D-T-causey1978
property: diffusivity
material: sic
isotope: T
method: unknown
source:
  doi: 10.1111/j.1151-2916.1978.tb09284.x
  location: null
reported:
  form: arrhenius
  pre_exp:
    value: 0.0109
    unit: cm**2 * s**-1
  act_energy:
    value: 54.9
    unit: kcal * mol**-1
  range:
    value:
    - 800.0
    - 1400.0
    unit: degC
note: alpha-SiC single crystal
curation:
  status: draft
  flags:
  - 'migrated automatically: check the values, method and location against the paper'
  migrated_from: h_transport_materials/property_database/sic.py:6

File: data/records/SiC-S-D-causey1978.yaml
id: htm:SiC-S-D-causey1978
property: solubility
law: sieverts
material: sic
isotope: D
method: unknown
sample:
  form: vapor-deposited beta-SiC
source:
  doi: 10.1111/j.1151-2916.1978.tb09284.x
  location: null
reported:
  form: arrhenius
  pre_exp:
    value: 8.77e-09
    unit: atfr / atm^0.5
  act_energy:
    value: -37.0
    unit: kcal/mol
  range:
    value:
    - 1000
    - 1400
    unit: degC
transformations:
- op: mole_fraction_to_concentration
  params:
    per: formula_unit
  origin: htm
  rationale: HTM converts with the density of SiC and its molar mass per SiC formula unit.
note: vapor-deposited beta-SiC, at 1 atm
curation:
  status: draft
  flags:
  - 'transcribed from the current HTM entry: check the values, method and location against the paper'
  - check whether the paper's fraction is per SiC or per atom
  migrated_from: h_transport_materials/property_database/sic.py:69

File: data/records/T35Y-P-H-hu2015.yaml
id: htm:T35Y-P-H-hu2015
property: permeability
law: sieverts
material: t35y
isotope: H
method: unknown
source:
  doi: 10.1016/j.jnucmat.2015.02.040
  location: null
reported:
  form: points
  file: T35Y-P-H-hu2015.csv
  x:
    column: 0
    quantity: inverse_temperature
    unit: 1/K
    factor: 1000.0
  y:
    column: 1
    quantity: value
    unit: mol * m**-1 * s**-1 * MPa**-0.5
note: Figure 6
curation:
  status: draft
  flags:
  - 'migrated automatically: check the values, method and location against the paper'
  migrated_from: h_transport_materials/property_database/FeCrAl/t35y/t35y.py:14

File: data/records/T54Y-P-H-hu2015.yaml
id: htm:T54Y-P-H-hu2015
property: permeability
law: sieverts
material: t54y
isotope: H
method: unknown
source:
  doi: 10.1016/j.jnucmat.2015.02.040
  location: null
reported:
  form: points
  file: T54Y-P-H-hu2015.csv
  x:
    column: 0
    quantity: inverse_temperature
    unit: 1/K
    factor: 1000.0
  y:
    column: 1
    quantity: value
    unit: mol * m**-1 * s**-1 * MPa**-0.5
note: Figure 6
curation:
  status: draft
  flags:
  - 'migrated automatically: check the values, method and location against the paper'
  migrated_from: h_transport_materials/property_database/FeCrAl/t54y/t54y.py:14

File: data/records/TZM-D-D-forcey1993.yaml
id: htm:TZM-D-D-forcey1993
property: diffusivity
material: tzm
isotope: D
method: unknown
source:
  doi: 10.1016/0022-3115(93)90427-Z
  location: null
reported:
  form: arrhenius
  pre_exp:
    value: 0.000318
    unit: m**2 * s**-1
  act_energy:
    value: 88.1
    unit: kJ * mol**-1
  range:
    value:
    - 515.0
    - 742.0
    unit: K
note: Equation 9
curation:
  status: draft
  flags:
  - 'migrated automatically: check the values, method and location against the paper'
  migrated_from: h_transport_materials/property_database/tzm.py:22

File: data/records/TZM-D-D-tominetti1990.yaml
id: htm:TZM-D-D-tominetti1990
property: diffusivity
material: tzm
isotope: D
method: unknown
source:
  doi: 10.1016/0022-3115(90)90125-7
  location: null
reported:
  form: arrhenius
  pre_exp:
    value: 0.000196
    unit: m**2 * s**-1
  act_energy:
    value: 95.5
    unit: kJ * mol**-1
  range:
    value:
    - 673.0
    - 873.0
    unit: K
note: Equation 9
curation:
  status: draft
  flags:
  - 'migrated automatically: check the values, method and location against the paper'
  migrated_from: h_transport_materials/property_database/tzm.py:31

File: data/records/TZM-D-H-tominetti1990.yaml
id: htm:TZM-D-H-tominetti1990
property: diffusivity
material: tzm
isotope: H
method: unknown
source:
  doi: 10.1016/0022-3115(90)90125-7
  location: null
reported:
  form: arrhenius
  pre_exp:
    value: 5.53e-05
    unit: m**2 * s**-1
  act_energy:
    value: 84.6
    unit: kJ * mol**-1
  range:
    value:
    - 673.0
    - 873.0
    unit: K
note: Equation 8
curation:
  status: draft
  flags:
  - 'migrated automatically: check the values, method and location against the paper'
  migrated_from: h_transport_materials/property_database/tzm.py:40

File: data/records/TZM-Kd-D-tominetti1990.yaml
id: htm:TZM-Kd-D-tominetti1990
property: dissociation_coeff
material: tzm
isotope: D
method: unknown
source:
  doi: 10.1016/0022-3115(90)90125-7
  location: null
reported:
  form: arrhenius
  pre_exp:
    value: 7.1e-07
    unit: mol * m**-2 * s**-1 * Pa**-1
  act_energy:
    value: 75.9
    unit: kJ * mol**-1
  range:
    value:
    - 673.0
    - 873.0
    unit: K
note: Equation 16
curation:
  status: draft
  flags:
  - 'migrated automatically: check the values, method and location against the paper'
  migrated_from: h_transport_materials/property_database/tzm.py:76

File: data/records/TZM-Kd-H-tominetti1990.yaml
id: htm:TZM-Kd-H-tominetti1990
property: dissociation_coeff
material: tzm
isotope: H
method: unknown
source:
  doi: 10.1016/0022-3115(90)90125-7
  location: null
reported:
  form: arrhenius
  pre_exp:
    value: 8.81e-08
    unit: mol * m**-2 * s**-1 * Pa**-1
  act_energy:
    value: 61.2
    unit: kJ * mol**-1
  range:
    value:
    - 673.0
    - 873.0
    unit: K
note: Equation 15
curation:
  status: draft
  flags:
  - 'migrated automatically: check the values, method and location against the paper'
  migrated_from: h_transport_materials/property_database/tzm.py:85

File: data/records/TZM-Kr-D-tominetti1990.yaml
id: htm:TZM-Kr-D-tominetti1990
property: recombination_coeff
material: tzm
isotope: D
method: unknown
source:
  doi: 10.1016/0022-3115(90)90125-7
  location: null
reported:
  form: arrhenius
  pre_exp:
    value: 10.27
    unit: m**4 * s**-1 * mol**-1
  act_energy:
    value: 111.6
    unit: kJ * mol**-1
  range:
    value:
    - 673.0
    - 873.0
    unit: K
note: Equation 16
curation:
  status: draft
  flags:
  - 'migrated automatically: check the values, method and location against the paper'
  migrated_from: h_transport_materials/property_database/tzm.py:94

File: data/records/TZM-Kr-H-tominetti1990.yaml
id: htm:TZM-Kr-H-tominetti1990
property: recombination_coeff
material: tzm
isotope: H
method: unknown
source:
  doi: 10.1016/0022-3115(90)90125-7
  location: null
reported:
  form: arrhenius
  pre_exp:
    value: 0.26
    unit: m**4 * s**-1 * mol**-1
  act_energy:
    value: 87.0
    unit: kJ * mol**-1
  range:
    value:
    - 673.0
    - 873.0
    unit: K
note: Equation 15
curation:
  status: draft
  flags:
  - 'migrated automatically: check the values, method and location against the paper'
  migrated_from: h_transport_materials/property_database/tzm.py:103

File: data/records/TZM-P-D-forcey1993.yaml
id: htm:TZM-P-D-forcey1993
property: permeability
law: sieverts
material: tzm
isotope: D
method: unknown
source:
  doi: 10.1016/0022-3115(93)90427-Z
  location: null
reported:
  form: arrhenius
  pre_exp:
    value: 8.32e-08
    unit: mol * m**-1 * Pa**-0.5 * s**-1
  act_energy:
    value: 75.5
    unit: kJ * mol**-1
  range:
    value:
    - 515.0
    - 742.0
    unit: K
note: Equation 8
curation:
  status: draft
  flags:
  - 'migrated automatically: check the values, method and location against the paper'
  migrated_from: h_transport_materials/property_database/tzm.py:13
