Repository: RemDelaporteMathurin/h-transport-materials

Plots for the record report on pull requests. Generated, do not edit.

File: data/records/TZM-P-H-tominetti1990.yaml
id: htm:TZM-P-H-tominetti1990
property: permeability
law: sieverts
material: tzm
isotope: H
method: unknown
source:
  doi: 10.1016/0022-3115(90)90125-7
  location: null
reported:
  form: derived
  factors:
  - record: htm:TZM-D-H-tominetti1990
    power: 1
  - record: htm:TZM-S-H-tominetti1990
    power: 1
  origin: htm
  rationale: not given in the paper; HTM computes the permeability as D x S
curation:
  status: draft
  flags:
  - 'transcribed from the current HTM entry: check the values, method and location against the paper'
  migrated_from: h_transport_materials/property_database/tzm.py:112

File: data/records/TZM-S-D-forcey1993.yaml
id: htm:TZM-S-D-forcey1993
property: solubility
law: sieverts
material: tzm
isotope: D
method: unknown
source:
  doi: 10.1016/0022-3115(93)90427-Z
  location: null
reported:
  form: arrhenius
  pre_exp:
    value: 0.000262
    unit: mol * m**-3 * Pa**-0.5
  act_energy:
    value: -12.6
    unit: kJ * mol**-1
  range:
    value:
    - 515.0
    - 742.0
    unit: K
note: Equation 10
curation:
  status: draft
  flags:
  - 'migrated automatically: check the values, method and location against the paper'
  migrated_from: h_transport_materials/property_database/tzm.py:49

File: data/records/TZM-S-D-tominetti1990.yaml
id: htm:TZM-S-D-tominetti1990
property: solubility
law: sieverts
material: tzm
isotope: D
method: unknown
source:
  doi: 10.1016/0022-3115(90)90125-7
  location: null
reported:
  form: arrhenius
  pre_exp:
    value: 0.000358
    unit: mol * m**-3 * Pa**-0.5
  act_energy:
    value: -16.9
    unit: kJ * mol**-1
  range:
    value:
    - 673.0
    - 873.0
    unit: K
note: Equation 13
curation:
  status: draft
  flags:
  - 'migrated automatically: check the values, method and location against the paper'
  migrated_from: h_transport_materials/property_database/tzm.py:58

File: data/records/TZM-S-H-tominetti1990.yaml
id: htm:TZM-S-H-tominetti1990
property: solubility
law: sieverts
material: tzm
isotope: H
method: unknown
source:
  doi: 10.1016/0022-3115(90)90125-7
  location: null
reported:
  form: arrhenius
  pre_exp:
    value: 0.00069
    unit: mol * m**-3 * Pa**-0.5
  act_energy:
    value: -11.8
    unit: kJ * mol**-1
  range:
    value:
    - 673.0
    - 873.0
    unit: K
note: Equation 12
curation:
  status: draft
  flags:
  - 'migrated automatically: check the values, method and location against the paper'
  migrated_from: h_transport_materials/property_database/tzm.py:67

File: data/records/Ta-D-D-qi1983.yaml
id: htm:Ta-D-D-qi1983
property: diffusivity
material: tantalum
isotope: D
method: unknown
source:
  doi: 10.1088/0305-4608/13/10/015
  location: null
reported:
  form: arrhenius
  pre_exp:
    value: 0.00038
    unit: cm**2 * s**-1
  act_energy:
    value: 0.153
    unit: eV * particle**-1
  range:
    value:
    - -140.0
    - 100.0
    unit: degC
note: table 1, temperature range from Fig 1
curation:
  status: draft
  flags:
  - 'migrated automatically: check the values, method and location against the paper'
  migrated_from: h_transport_materials/property_database/tantalum.py:47

File: data/records/Ta-D-H-qi1983-b.yaml
id: htm:Ta-D-H-qi1983-b
property: diffusivity
material: tantalum
isotope: H
method: unknown
source:
  doi: 10.1088/0305-4608/13/10/015
  location: null
reported:
  form: arrhenius
  pre_exp:
    value: 0.00042
    unit: cm^2/s
  act_energy:
    value: 0.136
    unit: eV/particle
  range:
    value:
    - 250
    - 373.15
    unit: K
note: table 1, temperature range from Fig 1
curation:
  status: draft
  flags:
  - 'transcribed from the current HTM entry: check the values, method and location against the paper'
  - range given as 250 K to 100 degC in the current code, stored in K
  migrated_from: h_transport_materials/property_database/tantalum.py:35

File: data/records/Ta-D-H-qi1983.yaml
id: htm:Ta-D-H-qi1983
property: diffusivity
material: tantalum
isotope: H
method: unknown
source:
  doi: 10.1088/0305-4608/13/10/015
  location: null
reported:
  form: arrhenius
  pre_exp:
    value: 2.8e-06
    unit: cm^2/s
  act_energy:
    value: 0.042
    unit: eV/particle
  range:
    value:
    - 93.15
    - 250
    unit: K
note: table 1, temperature range from Fig 1
curation:
  status: draft
  flags:
  - 'transcribed from the current HTM entry: check the values, method and location against the paper'
  - range given as -180 degC to 250 K in the current code, stored in K
  migrated_from: h_transport_materials/property_database/tantalum.py:23

File: data/records/Ta-D-H-volkl1975.yaml
id: htm:Ta-D-H-volkl1975
property: diffusivity
material: tantalum
isotope: H
method: unknown
source:
  doi: 10.1016/B978-0-12-522660-8.50010-6
  location: null
reported:
  form: arrhenius
  pre_exp:
    value: 4.4e-08
    unit: m**2 * s**-1
  act_energy:
    value: 13.5
    unit: kJ * mol**-1
  range:
    value:
    - 253.0
    - 573.0
    unit: K
curation:
  status: draft
  flags:
  - 'migrated automatically: check the values, method and location against the paper'
  migrated_from: h_transport_materials/property_database/tantalum.py:6

File: data/records/Ta-D-T-qi1983.yaml
id: htm:Ta-D-T-qi1983
property: diffusivity
material: tantalum
isotope: T
method: unknown
source:
  doi: 10.1088/0305-4608/13/10/015
  location: null
reported:
  form: arrhenius
  pre_exp:
    value: 0.00037
    unit: cm**2 * s**-1
  act_energy:
    value: 0.162
    unit: eV * particle**-1
  range:
    value:
    - -140.0
    - 100.0
    unit: degC
note: table 1, temperature range from Fig 1
curation:
  status: draft
  flags:
  - 'migrated automatically: check the values, method and location against the paper'
  migrated_from: h_transport_materials/property_database/tantalum.py:59

File: data/records/Ta-S-H-veleckis1969.yaml
id: htm:Ta-S-H-veleckis1969
property: solubility
law: sieverts
material: tantalum
isotope: H
method: unknown
source:
  doi: 10.1021/j100723a033
  location: null
reported:
  form: arrhenius
  pre_exp:
    value: 0.132
    unit: mol * m**-3 * Pa**-0.5
  act_energy:
    value: -33.7
    unit: kJ * mol**-1
  range:
    value:
    - 623.0
    - 904.0
    unit: K
curation:
  status: draft
  flags:
  - 'migrated automatically: check the values, method and location against the paper'
  migrated_from: h_transport_materials/property_database/tantalum.py:14

File: data/records/Thermacore-P-H-vandeventer1980.yaml
id: htm:Thermacore-P-H-vandeventer1980
property: permeability
law: sieverts
material: thermacore
isotope: H
method: unknown
source:
  doi: 10.1016/0022-3115(80)90397-9
  location: null
reported:
  form: points
  file: Thermacore-P-H-vandeventer1980.csv
  x:
    column: 0
    quantity: inverse_temperature
    unit: 1/K
    factor: 1000.0
  y:
    column: 1
    quantity: value
    unit: micromol * m**-1 * s**-1 * kPa**-0.5
note: Figure 2
curation:
  status: draft
  flags:
  - 'migrated automatically: check the values, method and location against the paper'
  migrated_from: h_transport_materials/property_database/FeCrAl/thermacore/thermacore.py:14

File: data/records/ThermacoreOx-P-H-vandeventer1980.yaml
id: htm:ThermacoreOx-P-H-vandeventer1980
property: permeability
law: sieverts
material: thermacore_oxidized
isotope: H
method: unknown
source:
  doi: 10.1016/0022-3115(80)90397-9
  location: null
reported:
  form: points
  file: ThermacoreOx-P-H-vandeventer1980.csv
  x:
    column: 0
    quantity: inverse_temperature
    unit: 1/K
    factor: 1000.0
  y:
    column: 1
    quantity: value
    unit: micromol * m**-1 * s**-1 * kPa**-0.5
note: Figure 2
curation:
  status: draft
  flags:
  - 'migrated automatically: check the values, method and location against the paper'
  migrated_from: h_transport_materials/property_database/FeCrAl/thermacore_oxidized/thermacore_oxidized.py:14

File: data/records/Ti-D-H-wille1981-b.yaml
id: htm:Ti-D-H-wille1981-b
property: diffusivity
material: titanium
isotope: H
method: unknown
source:
  doi: 10.2172/6420120
  location: null
reported:
  form: arrhenius
  pre_exp:
    value: 0.0027
    unit: cm**2 * s**-1
  act_energy:
    value: 14200.0
    unit: cal * mol**-1
  range:
    value:
    - 873.0
    - 1123.0
    unit: K
note: Table 3-1, item b, Commercial Pure Ti, alpha phase. Range is unknown and not specified in the report,
  assuming same as for Reiter 1996. The report cites a master thesis from Schleicher, H but don't have
  access to it.
curation:
  status: draft
  flags:
  - 'migrated automatically: check the values, method and location against the paper'
  migrated_from: h_transport_materials/property_database/titanium.py:38

File: data/records/Ti-D-H-wille1981-c.yaml
id: htm:Ti-D-H-wille1981-c
property: diffusivity
material: titanium
isotope: H
method: unknown
source:
  doi: 10.2172/6420120
  location: null
reported:
  form: arrhenius
  pre_exp:
    value: 0.0006
    unit: cm**2 * s**-1
  act_energy:
    value: 14400.0
    unit: cal * mol**-1
  range:
    value:
    - 873.0
    - 1123.0
    unit: K
note: Table 3-1, item d, Commercial Pure Ti, alpha phase. Range is unknown and not specified in the report,
  assuming same as for Reiter 1996. The report cites another report from Covington 1979, but don't have
  access to it.
curation:
  status: draft
  flags:
  - 'migrated automatically: check the values, method and location against the paper'
  migrated_from: h_transport_materials/property_database/titanium.py:52

File: data/records/Ti-D-H-wille1981.yaml
id: htm:Ti-D-H-wille1981
property: diffusivity
material: titanium
isotope: H
method: unknown
source:
  doi: 10.2172/6420120
  location: null
reported:
  form: arrhenius
  pre_exp:
    value: 0.009
    unit: cm**2 * s**-1
  act_energy:
    value: 12400.0
    unit: cal * mol**-1
  range:
    value:
    - 873.0
    - 1123.0
    unit: K
note: Table 3-1, item a, Commercial Pure Ti, alpha phase. Range is unknown and not specified in the report,
  assuming same as for Reiter 1996. The report cites another paper from 1958, but don't have access to
  it.
curation:
  status: draft
  flags:
  - 'migrated automatically: check the values, method and location against the paper'
  migrated_from: h_transport_materials/property_database/titanium.py:24

File: data/records/Ti-D-T-reiter1996.yaml
id: htm:Ti-D-T-reiter1996
property: diffusivity
material: titanium
isotope: T
method: unknown
source:
  key: reiter1996
  location: null
reported:
  form: arrhenius
  pre_exp:
    value: 6.9e-07
    unit: m**2 * s**-1
  act_energy:
    value: 49.1
    unit: kJ * mol**-1
  range:
    value:
    - 873.0
    - 1123.0
    unit: K
curation:
  status: draft
  flags:
  - 'migrated automatically: check the values, method and location against the paper'
  migrated_from: h_transport_materials/property_database/titanium.py:8

File: data/records/Ti-S-T-reiter1996.yaml
id: htm:Ti-S-T-reiter1996
property: solubility
law: sieverts
material: titanium
isotope: T
method: unknown
source:
  key: reiter1996
  location: null
reported:
  form: arrhenius
  pre_exp:
    value: 1.06e-05
    unit: atfr / Pa^0.5
  act_energy:
    value: -42.7
    unit: kJ/mol
  range:
    value:
    - 873
    - 1123
    unit: K
transformations:
- op: mole_fraction_to_concentration
  params:
    molar_volume: 1.05e-5 m^3/mol
  origin: htm
  rationale: The paper gives an atom fraction. HTM divides it by the molar volume from https://www.aqua-calc.com/calculate/mole-to-volume-and-weight/substance/titanium,
    a room temperature value.
curation:
  status: draft
  flags:
  - 'transcribed from the current HTM entry: check the values, method and location against the paper'
  migrated_from: h_transport_materials/property_database/titanium.py:16

File: data/records/V-D-D-qi1983.yaml
id: htm:V-D-D-qi1983
property: diffusivity
material: vanadium
isotope: D
method: unknown
source:
  doi: 10.1088/0305-4608/13/10/015
  location: null
reported:
  form: arrhenius
  pre_exp:
    value: 0.00038
    unit: cm**2 * s**-1
  act_energy:
    value: 0.073
    unit: eV * particle**-1
  range:
    value:
    - -130.0
    - 200.0
    unit: degC
note: table 1, temperature range from Fig 1
curation:
  status: draft
  flags:
  - 'migrated automatically: check the values, method and location against the paper'
  migrated_from: h_transport_materials/property_database/vanadium.py:34

File: data/records/V-D-H-qi1983.yaml
id: htm:V-D-H-qi1983
property: diffusivity
material: vanadium
isotope: H
method: unknown
source:
  doi: 10.1088/0305-4608/13/10/015
  location: null
reported:
  form: arrhenius
  pre_exp:
    value: 0.00031
    unit: cm**2 * s**-1
  act_energy:
    value: 0.045
    unit: eV * particle**-1
  range:
    value:
    - -130.0
    - 200.0
    unit: degC
note: table 1, temperature range from Fig 1
curation:
  status: draft
  flags:
  - 'migrated automatically: check the values, method and location against the paper'
  migrated_from: h_transport_materials/property_database/vanadium.py:22

File: data/records/V-D-H-volkl1975.yaml
id: htm:V-D-H-volkl1975
property: diffusivity
material: vanadium
isotope: H
method: unknown
source:
  doi: 10.1016/B978-0-12-522660-8.50010-6
  location: null
reported:
  form: arrhenius
  pre_exp:
    value: 2.9e-08
    unit: m**2 * s**-1
  act_energy:
    value: 4.2
    unit: kJ * mol**-1
  range:
    value:
    - 173.0
    - 573.0
    unit: K
curation:
  status: draft
  flags:
  - 'migrated automatically: check the values, method and location against the paper'
  migrated_from: h_transport_materials/property_database/vanadium.py:6

File: data/records/V-D-T-qi1983.yaml
id: htm:V-D-T-qi1983
property: diffusivity
material: vanadium
isotope: T
method: unknown
source:
  doi: 10.1088/0305-4608/13/10/015
  location: null
reported:
  form: arrhenius
  pre_exp:
    value: 0.00056
    unit: cm**2 * s**-1
  act_energy:
    value: 0.094
    unit: eV * particle**-1
  range:
    value:
    - -130.0
    - 200.0
    unit: degC
note: table 1, temperature range from Fig 1
curation:
  status: draft
  flags:
  - 'migrated automatically: check the values, method and location against the paper'
  migrated_from: h_transport_materials/property_database/vanadium.py:46

File: data/records/V-P-D-malo2022.yaml
id: htm:V-P-D-malo2022
property: permeability
law: sieverts
material: vanadium
isotope: D
method: unknown
source:
  doi: 10.3390/membranes12060579
  location: null
reported:
  form: arrhenius
  pre_exp:
    value: 0.000127
    unit: mol * m**-1 * s**-1 * Pa**-0.5
  act_energy:
    value: 8667.0
    unit: K
  range:
    value:
    - 250.0
    - 550.0
    unit: degC
curation:
  status: draft
  flags:
  - 'migrated automatically: check the values, method and location against the paper'
  migrated_from: h_transport_materials/property_database/vanadium.py:58

File: data/records/V-S-H-veleckis1969.yaml
id: htm:V-S-H-veleckis1969
property: solubility
law: sieverts
material: vanadium
isotope: H
method: unknown
source:
  doi: 10.1021/j100723a033
  location: null
reported:
  form: arrhenius
  pre_exp:
    value: 0.138
    unit: mol * m**-3 * Pa**-0.5
  act_energy:
    value: -29.0
    unit: kJ * mol**-1
  range:
    value:
    - 519.0
    - 827.0
    unit: K
curation:
  status: draft
  flags:
  - 'migrated automatically: check the values, method and location against the paper'
  migrated_from: h_transport_materials/property_database/vanadium.py:14

File: data/records/V4Cr4Ti-D-T-hashizume2007.yaml
id: htm:V4Cr4Ti-D-T-hashizume2007
property: diffusivity
material: v4cr4ti
isotope: T
method: unknown
source:
  doi: 10.1016/j.jnucmat.2007.03.239
  location: null
reported:
  form: arrhenius
  pre_exp:
    value: 0.00075
    unit: cm**2 * s**-1
  act_energy:
    value: 0.13
    unit: eV * particle**-1
  range:
    value:
    - 373.0
    - 573.0
    unit: K
note: there is a conversion mistake for D_0 in Shimada 2020 review
curation:
  status: draft
  flags:
  - 'migrated automatically: check the values, method and location against the paper'
  migrated_from: h_transport_materials/property_database/vanadium_alloy.py:6

File: data/records/V4Cr4Ti-S-H-klepikov2000.yaml
id: htm:V4Cr4Ti-S-H-klepikov2000
property: solubility
law: sieverts
material: v4cr4ti
isotope: H
method: unknown
source:
  doi: 10.1016/S0920-3796(00)00305-7
  location: null
reported:
  form: points
  file: V4Cr4Ti-S-H-klepikov2000.csv
  x:
    column: 0
    quantity: temperature
    unit: K
  y:
    column: 1
    quantity: value
    unit: particle * m**-3 * Pa**-0.5
note: taken from Table 2
curation:
  status: draft
  flags:
  - 'migrated automatically: check the values, method and location against the paper'
  migrated_from: h_transport_materials/property_database/vanadium_alloy.py:15

File: data/records/W-D-D-byeon2021-b.yaml
id: htm:W-D-D-byeon2021-b
property: diffusivity
material: tungsten
isotope: D
method: unknown
sample:
  form: CR
source:
  doi: 10.1016/j.jnucmat.2020.152675
  location: null
reported:
  form: points
  file: W-D-D-byeon2021-b.csv
  x:
    column: 0
    quantity: temperature
    unit: degC
  y:
    column: 1
    quantity: value
    unit: m^2 / s
note: Table 2, CR
curation:
  status: draft
  flags:
  - 'transcribed from the current HTM entry: check the values, method and location against the paper'
  migrated_from: h_transport_materials/property_database/tungsten/tungsten.py:459

File: data/records/W-D-D-byeon2021.yaml
id: htm:W-D-D-byeon2021
property: diffusivity
material: tungsten
isotope: D
method: unknown
sample:
  form: ITER grade
source:
  doi: 10.1016/j.jnucmat.2020.152675
  location: null
reported:
  form: points
  file: W-D-D-byeon2021.csv
  x:
    column: 0
    quantity: temperature
    unit: degC
  y:
    column: 1
    quantity: value
    unit: m^2 / s
note: Table 2, ITER grade
curation:
  status: draft
  flags:
  - 'transcribed from the current HTM entry: check the values, method and location against the paper'
  migrated_from: h_transport_materials/property_database/tungsten/tungsten.py:449

File: data/records/W-D-D-esteban2001.yaml
id: htm:W-D-D-esteban2001
property: diffusivity
material: tungsten
isotope: D
method: isovolumetric-desorption
source:
  key: esteban2001
  location: null
reported:
  form: arrhenius
  pre_exp: {value: 5.49e-10, unit: "m^2/s"}
  act_energy: {value: 10, unit: "kJ/mol"}
  range: {value: [673, 1073], unit: K}

File: data/records/W-D-D-holzner2020.yaml
id: htm:W-D-D-holzner2020
property: diffusivity
material: tungsten
isotope: D
method: unknown
source:
  doi: 10.1088/1402-4896/ab4b42
  location: null
reported:
  form: arrhenius
  pre_exp:
    value: 0.0016
    unit: cm**2 * s**-1
  act_energy:
    value: 0.28
    unit: eV * particle**-1
  range:
    value:
    - 1600.0
    - 2600.0
    unit: K
curation:
  status: draft
  flags:
  - 'migrated automatically: check the values, method and location against the paper'
  migrated_from: h_transport_materials/property_database/tungsten/tungsten.py:153

File: data/records/W-D-D-liu2016-b.yaml
id: htm:W-D-D-liu2016-b
property: diffusivity
material: tungsten
isotope: D
method: unknown
sample:
  form: rolled, 240 um
source:
  doi: 10.1016/j.fusengdes.2016.09.003
  location: null
reported:
  form: points
  file: W-D-D-liu2016-b.csv
  x:
    column: 0
    quantity: inverse_temperature
    unit: 1/K
    factor: 1.0
  y:
    column: 1
    quantity: value
    unit: m^2 / s
curation:
  status: draft
  flags:
  - 'transcribed from the current HTM entry: check the values, method and location against the paper'
  migrated_from: h_transport_materials/property_database/tungsten/tungsten.py:352

File: data/records/W-D-D-liu2016-c.yaml
id: htm:W-D-D-liu2016-c
property: diffusivity
material: tungsten
isotope: D
method: unknown
sample:
  form: annealed, 102 um
source:
  doi: 10.1016/j.fusengdes.2016.09.003
  location: null
reported:
  form: points
  file: W-D-D-liu2016-c.csv
  x:
    column: 0
    quantity: inverse_temperature
    unit: 1/K
    factor: 1.0
  y:
    column: 1
    quantity: value
    unit: m^2 / s
curation:
  status: draft
  flags:
  - 'transcribed from the current HTM entry: check the values, method and location against the paper'
  migrated_from: h_transport_materials/property_database/tungsten/tungsten.py:362

File: data/records/W-D-D-liu2016-d.yaml
id: htm:W-D-D-liu2016-d
property: diffusivity
material: tungsten
isotope: D
method: unknown
sample:
  form: annealed, 250 um
source:
  doi: 10.1016/j.fusengdes.2016.09.003
  location: null
reported:
  form: points
  file: W-D-D-liu2016-d.csv
  x:
    column: 0
    quantity: inverse_temperature
    unit: 1/K
    factor: 1.0
  y:
    column: 1
    quantity: value
    unit: m^2 / s
curation:
  status: draft
  flags:
  - 'transcribed from the current HTM entry: check the values, method and location against the paper'
  migrated_from: h_transport_materials/property_database/tungsten/tungsten.py:372

File: data/records/W-D-D-liu2016-e.yaml
id: htm:W-D-D-liu2016-e
property: diffusivity
material: tungsten
isotope: D
method: unknown
sample:
  form: recrystallized, 250 um
source:
  doi: 10.1016/j.fusengdes.2016.09.003
  location: null
reported:
  form: points
  file: W-D-D-liu2016-e.csv
  x:
    column: 0
    quantity: inverse_temperature
    unit: 1/K
    factor: 1.0
  y:
    column: 1
    quantity: value
    unit: m^2 / s
curation:
  status: draft
  flags:
  - 'transcribed from the current HTM entry: check the values, method and location against the paper'
  migrated_from: h_transport_materials/property_database/tungsten/tungsten.py:385

File: data/records/W-D-D-liu2016.yaml
id: htm:W-D-D-liu2016
property: diffusivity
material: tungsten
isotope: D
method: unknown
sample:
  form: rolled, 114 um
source:
  doi: 10.1016/j.fusengdes.2016.09.003
  location: null
reported:
  form: points
  file: W-D-D-liu2016.csv
  x:
    column: 0
    quantity: inverse_temperature
    unit: 1/K
    factor: 1.0
  y:
    column: 1
    quantity: value
    unit: m^2 / s
curation:
  status: draft
  flags:
  - 'transcribed from the current HTM entry: check the values, method and location against the paper'
  - the current note says rolled_144um; the data are those of the 114 um rolled sample
  migrated_from: h_transport_materials/property_database/tungsten/tungsten.py:342

File: data/records/W-D-D-zhao2020.yaml
id: htm:W-D-D-zhao2020
property: diffusivity
material: tungsten
isotope: D
method: unknown
source:
  doi: 10.1080/15361055.2019.1705727
  location: null
reported:
  form: arrhenius
  pre_exp:
    value: 3.0e-06
    unit: m**2 * s**-1
  act_energy:
    value: 0.64
    unit: eV * particle**-1
  range:
    value:
    - 627.0
    - 965.0
    unit: K
note: undamaged W
curation:
  status: draft
  flags:
  - 'migrated automatically: check the values, method and location against the paper'
  migrated_from: h_transport_materials/property_database/tungsten/tungsten.py:226

File: data/records/W-D-D-zhou2024-b.yaml
id: htm:W-D-D-zhou2024-b
property: diffusivity
material: tungsten
isotope: D
method: unknown
source:
  doi: 10.1063/5.0204192
  location: null
reported:
  form: arrhenius
  pre_exp:
    value: 1.46e-07
    unit: m**2 * s**-1
  act_energy:
    value: 0.206
    unit: eV * particle**-1
  range:
    value:
    - 297.0
    - 1000.0
    unit: K
note: Table S2 of suplementary materials. Model 4 considering lattice pDOS coupled with hydrogen isotope
  vibrations and thermal expansion
curation:
  status: draft
  flags:
  - 'migrated automatically: check the values, method and location against the paper'
  migrated_from: h_transport_materials/property_database/tungsten/tungsten.py:521

File: data/records/W-D-D-zhou2024.yaml
id: htm:W-D-D-zhou2024
property: diffusivity
material: tungsten
isotope: D
method: unknown
source:
  doi: 10.1063/5.0204192
  location: null
reported:
  form: arrhenius
  pre_exp:
    value: 1.509e-07
    unit: m**2 * s**-1
  act_energy:
    value: 0.206
    unit: eV * particle**-1
  range:
    value:
    - 297.0
    - 1000.0
    unit: K
note: Table S2 of suplementary materials. Model 1 considering only hydrogen isotope vibrations
curation:
  status: draft
  flags:
  - 'migrated automatically: check the values, method and location against the paper'
  migrated_from: h_transport_materials/property_database/tungsten/tungsten.py:512

File: data/records/W-D-H-esteban2001.yaml
id: htm:W-D-H-esteban2001
property: diffusivity
material: tungsten
isotope: H
method: isovolumetric-desorption
source:
  doi: 10.1016/S0022-3115(01)00486-X
  location: null
reported:
  form: arrhenius
  pre_exp: {value: 5.68e-10, unit: "m^2/s"}
  act_energy: {value: 9.3, unit: "kJ/mol"}
  range: {value: [673, 1073], unit: K}

File: data/records/W-D-H-fernandez2015.yaml
id: htm:W-D-H-fernandez2015
property: diffusivity
material: tungsten
isotope: H
method: unknown
source:
  doi: 10.1016/j.actamat.2015.04.052
  location: null
reported:
  form: arrhenius
  pre_exp:
    value: 1.93e-07
    unit: m**2 * s**-1
  act_energy:
    value: 0.2
    unit: eV * particle**-1
  range:
    value:
    - 300.0
    - 1200.0
    unit: K
curation:
  status: draft
  flags:
  - 'migrated automatically: check the values, method and location against the paper'
  migrated_from: h_transport_materials/property_database/tungsten/tungsten.py:161

File: data/records/W-D-H-frauenfelder1969.yaml
id: htm:W-D-H-frauenfelder1969
property: diffusivity
material: tungsten
isotope: H
method: unknown
source:
  doi: 10.1116/1.1492699
  location: null
reported:
  form: arrhenius
  pre_exp: {value: 4.1e-3, unit: "cm^2/s"}
  act_energy: {value: 9000, unit: "cal/mol"}
  range: {value: [1100, 2400], unit: K}
curation:
  status: draft
  flags:
    - fill method and location (table or equation) from the paper

File: data/records/W-D-H-heinola2010.yaml
id: htm:W-D-H-heinola2010
property: diffusivity
material: tungsten
isotope: H
method: dft
source:
  doi: 10.1063/1.3386515
  location: null
reported:
  form: arrhenius
  pre_exp: {value: 5.2e-8, unit: "m^2/s"}
  act_energy: {value: 0.21, unit: "eV/particle"}
  range: null
transformations:
  - op: assume_range
    params: {range: [300, 1200], unit: K}
    origin: htm
    rationale: >-
      The paper gives no temperature range for the fit. HTM uses 300 to 1200 K
      so the law can be plotted; this range is not the authors'.
curation:
  status: draft

File: data/records/W-D-H-holzner2020.yaml
id: htm:W-D-H-holzner2020
property: diffusivity
material: tungsten
isotope: H
method: unknown
source:
  doi: 10.1088/1402-4896/ab4b42
  location: null
reported:
  form: arrhenius
  pre_exp:
    value: 0.00206
    unit: cm**2 * s**-1
  act_energy:
    value: 0.28
    unit: eV * particle**-1
  range:
    value:
    - 1600.0
    - 2600.0
    unit: K
curation:
  status: draft
  flags:
  - 'migrated automatically: check the values, method and location against the paper'
  migrated_from: h_transport_materials/property_database/tungsten/tungsten.py:146

File: data/records/W-D-H-johnson2010.yaml
id: htm:W-D-H-johnson2010
property: diffusivity
material: tungsten
isotope: H
method: unknown
source:
  doi: 10.1557/JMR.2010.0036
  location: null
reported:
  form: arrhenius
  pre_exp:
    value: 6.32e-07
    unit: m**2 * s**-1
  act_energy:
    value: 0.39
    unit: eV * particle**-1
  range:
    value:
    - 500.0
    - 1450.0
    unit: K
curation:
  status: draft
  flags:
  - 'migrated automatically: check the values, method and location against the paper'
  migrated_from: h_transport_materials/property_database/tungsten/tungsten.py:53

File: data/records/W-D-H-liu2014.yaml
id: htm:W-D-H-liu2014
property: diffusivity
material: tungsten
isotope: H
method: unknown
source:
  doi: 10.1016/j.jnucmat.2014.09.003
  location: null
reported:
  form: arrhenius
  pre_exp:
    value: 5.13e-08
    unit: m**2 * s**-1
  act_energy:
    value: 0.21
    unit: eV * particle**-1
  range:
    value:
    - 200.0
    - 3000.0
    unit: K
curation:
  status: draft
  flags:
  - 'migrated automatically: check the values, method and location against the paper'
  migrated_from: h_transport_materials/property_database/tungsten/tungsten.py:33

File: data/records/W-D-H-moore1964.yaml
id: htm:W-D-H-moore1964
property: diffusivity
material: tungsten
isotope: H
method: unknown
source:
  doi: 10.1063/1.1725575
  location: null
reported:
  form: points
  file: W-D-H-moore1964.csv
  x:
    column: 0
    quantity: temperature
    unit: K
  y:
    column: 1
    quantity: value
    unit: cm**2 * s**-1
note: data in table IV. Units are not given but on page 2651 the equation indiquates that D is in cm2/s
curation:
  status: draft
  flags:
  - 'migrated automatically: check the values, method and location against the paper'
  migrated_from: h_transport_materials/property_database/tungsten/tungsten.py:70

File: data/records/W-D-H-ryabchikov1964.yaml
id: htm:W-D-H-ryabchikov1964
property: diffusivity
material: tungsten
isotope: H
method: unknown
source:
  key: ryabchikov1964
  location: null
reported:
  form: arrhenius
  pre_exp:
    value: 8.1e-06
    unit: m^2/s
  act_energy:
    value: 82.9
    unit: kJ/mol
  range:
    value:
    - 1055
    - 1570
    unit: K
curation:
  status: draft
  flags:
  - 'transcribed from the current HTM entry: check the values, method and location against the paper'
  - source title unknown
  migrated_from: h_transport_materials/property_database/tungsten/tungsten.py:87

File: data/records/W-D-H-zakharov1975.yaml
id: htm:W-D-H-zakharov1975
property: diffusivity
material: tungsten
isotope: H
method: unknown
source:
  doi: 10.1007/BF00715727
  location: null
reported:
  form: points
  file: W-D-H-zakharov1975.csv
  x:
    column: 0
    quantity: temperature
    unit: degC
  y:
    column: 1
    quantity: value
    unit: cm**2 * s**-1
note: the author gives activation energies in cal
curation:
  status: draft
  flags:
  - 'migrated automatically: check the values, method and location against the paper'
  migrated_from: h_transport_materials/property_database/tungsten/tungsten.py:79

File: data/records/W-D-H-zhou2024-b.yaml
id: htm:W-D-H-zhou2024-b
property: diffusivity
material: tungsten
isotope: H
method: unknown
source:
  doi: 10.1063/5.0204192
  location: null
reported:
  form: arrhenius
  pre_exp:
    value: 1.876e-07
    unit: m**2 * s**-1
  act_energy:
    value: 0.201
    unit: eV * particle**-1
  range:
    value:
    - 297.0
    - 1000.0
    unit: K
note: Table 2. Model 4 considering lattice pDOS coupled with hydrogen isotope vibrations and thermal expansion
curation:
  status: draft
  flags:
  - 'migrated automatically: check the values, method and location against the paper'
  migrated_from: h_transport_materials/property_database/tungsten/tungsten.py:500

File: data/records/W-D-H-zhou2024.yaml
id: htm:W-D-H-zhou2024
property: diffusivity
material: tungsten
isotope: H
method: unknown
source:
  doi: 10.1063/5.0204192
  location: null
reported:
  form: arrhenius
  pre_exp:
    value: 1.934e-07
    unit: m**2 * s**-1
  act_energy:
    value: 0.201
    unit: eV * particle**-1
  range:
    value:
    - 297.0
    - 1000.0
    unit: K
note: Table 2. Model 1 considering only hydrogen isotope vibrations
curation:
  status: draft
  flags:
  - 'migrated automatically: check the values, method and location against the paper'
  migrated_from: h_transport_materials/property_database/tungsten/tungsten.py:491

File: data/records/W-D-T-esteban2001.yaml
id: htm:W-D-T-esteban2001
property: diffusivity
material: tungsten
isotope: T
method: isotope-extrapolation
source:
  key: esteban2001
  location: null
reported:
  form: arrhenius
  pre_exp: {value: 5.34e-10, unit: "m^2/s"}
  act_energy: {value: 11.2, unit: "kJ/mol"}
  range: {value: [673, 1073], unit: K}
note: >-
  Extrapolated by the authors from the protium and deuterium results using the
  oscillation temperatures of a harmonic oscillator model (abstract), not measured.

File: data/records/W-D-T-ikeda2011.yaml
id: htm:W-D-T-ikeda2011
property: diffusivity
material: tungsten
isotope: T
method: unknown
source:
  doi: 10.13182/FST11-A12707
  location: null
reported:
  form: points
  file: W-D-T-ikeda2011.csv
  x:
    column: 0
    quantity: inverse_temperature
    unit: 1/K
    factor: 1000.0
  y:
    column: 1
    quantity: value
    unit: m**2 * s**-1
curation:
  status: draft
  flags:
  - 'migrated automatically: check the values, method and location against the paper'
  migrated_from: h_transport_materials/property_database/tungsten/tungsten.py:429

File: data/records/W-D-T-johnson2010.yaml
id: htm:W-D-T-johnson2010
property: diffusivity
material: tungsten
isotope: T
method: unknown
source:
  doi: 10.1557/JMR.2010.0036
  location: null
reported:
  form: arrhenius
  pre_exp:
    value: 5.16e-07
    unit: m**2 * s**-1
  act_energy:
    value: 0.4
    unit: eV * particle**-1
  range:
    value:
    - 500.0
    - 1450.0
    unit: K
curation:
  status: draft
  flags:
  - 'migrated automatically: check the values, method and location against the paper'
  migrated_from: h_transport_materials/property_database/tungsten/tungsten.py:61

File: data/records/W-D-T-otsuka2009.yaml
id: htm:W-D-T-otsuka2009
property: diffusivity
material: tungsten
isotope: T
method: unknown
source:
  doi: 10.1088/0031-8949/2009/T138/014052
  location: null
reported:
  form: arrhenius
  pre_exp:
    value: 3.0e-07
    unit: m**2 * s**-1
  act_energy:
    value: 0.39
    unit: eV * particle**-1
  range:
    value:
    - 473.0
    - 673.0
    unit: K
note: likely an apparent diffusivity
curation:
  status: draft
  flags:
  - 'migrated automatically: check the values, method and location against the paper'
  migrated_from: h_transport_materials/property_database/tungsten/tungsten.py:419

File: data/records/W-D-T-zhou2024-b.yaml
id: htm:W-D-T-zhou2024-b
property: diffusivity
material: tungsten
isotope: T
method: unknown
source:
  doi: 10.1063/5.0204192
  location: null
reported:
  form: arrhenius
  pre_exp:
    value: 1.226e-07
    unit: m**2 * s**-1
  act_energy:
    value: 0.207
    unit: eV * particle**-1
  range:
    value:
    - 297.0
    - 1000.0
    unit: K
note: Table S2 of suplementary materials. Model 4 considering lattice pDOS coupled with hydrogen isotope
  vibrations and thermal expansion
curation:
  status: draft
  flags:
  - 'migrated automatically: check the values, method and location against the paper'
  migrated_from: h_transport_materials/property_database/tungsten/tungsten.py:542

File: data/records/W-D-T-zhou2024.yaml
id: htm:W-D-T-zhou2024
property: diffusivity
material: tungsten
isotope: T
method: unknown
source:
  doi: 10.1063/5.0204192
  location: null
reported:
  form: arrhenius
  pre_exp:
    value: 1.27e-07
    unit: m**2 * s**-1
  act_energy:
    value: 0.207
    unit: eV * particle**-1
  range:
    value:
    - 297.0
    - 1000.0
    unit: K
note: Table S2 of suplementary materials. Model 1 considering only hydrogen isotope vibrations
curation:
  status: draft
  flags:
  - 'migrated automatically: check the values, method and location against the paper'
  migrated_from: h_transport_materials/property_database/tungsten/tungsten.py:533

File: data/records/W-Kr-D-anderl1992.yaml
id: htm:W-Kr-D-anderl1992
property: recombination_coeff
material: tungsten
isotope: D
method: unknown
source:
  doi: 10.13182/FST92-A29837
  location: null
reported:
  form: arrhenius
  pre_exp:
    value: 3.2e-15
    unit: m**4 * s**-1 * particle**-1
  act_energy:
    value: 1.16
    unit: eV * particle**-1
  range:
    value:
    - 610.0
    - 823.0
    unit: K
curation:
  status: draft
  flags:
  - 'migrated automatically: check the values, method and location against the paper'
  migrated_from: h_transport_materials/property_database/tungsten/tungsten.py:169

File: data/records/W-P-D-buchenauer2016-b.yaml
id: htm:W-P-D-buchenauer2016-b
property: permeability
law: sieverts
material: tungsten
isotope: D
method: unknown
source:
  doi: 10.1016/j.fusengdes.2016.03.045
  location: null
reported:
  form: points
  file: W-P-D-buchenauer2016-b.csv
  x:
    column: 0
    quantity: inverse_temperature
    unit: 1/K
    factor: 1000.0
  y:
    column: 1
    quantity: value
    unit: mol * m**-1 * s**-1 * MPa**-0.5
note: ITER grade Tungsten
curation:
  status: draft
  flags:
  - 'migrated automatically: check the values, method and location against the paper'
  migrated_from: h_transport_materials/property_database/tungsten/tungsten.py:402

File: data/records/W-P-D-buchenauer2016-c.yaml
id: htm:W-P-D-buchenauer2016-c
property: permeability
law: sieverts
material: tungsten
isotope: D
method: unknown
source:
  doi: 10.1016/j.fusengdes.2016.03.045
  location: null
reported:
  form: points
  file: W-P-D-buchenauer2016-c.csv
  x:
    column: 0
    quantity: inverse_temperature
    unit: 1/K
    factor: 1000.0
  y:
    column: 1
    quantity: value
    unit: mol * m**-1 * s**-1 * MPa**-0.5
note: Ultra-Fine-Grain (UFG) tungsten
curation:
  status: draft
  flags:
  - 'migrated automatically: check the values, method and location against the paper'
  migrated_from: h_transport_materials/property_database/tungsten/tungsten.py:410

File: data/records/W-P-D-buchenauer2016.yaml
id: htm:W-P-D-buchenauer2016
property: permeability
law: sieverts
material: tungsten
isotope: D
method: unknown
source:
  doi: 10.1016/j.fusengdes.2016.03.045
  location: null
reported:
  form: points
  file: W-P-D-buchenauer2016.csv
  x:
    column: 0
    quantity: inverse_temperature
    unit: 1/K
    factor: 1000.0
  y:
    column: 1
    quantity: value
    unit: mol * m**-1 * s**-1 * MPa**-0.5
curation:
  status: draft
  flags:
  - 'migrated automatically: check the values, method and location against the paper'
  migrated_from: h_transport_materials/property_database/tungsten/tungsten.py:395

File: data/records/W-P-D-byeon2021-b.yaml
id: htm:W-P-D-byeon2021-b
property: permeability
law: sieverts
material: tungsten
isotope: D
method: unknown
sample:
  form: CR
source:
  doi: 10.1016/j.jnucmat.2020.152675
  location: null
reported:
  form: points
  file: W-P-D-byeon2021-b.csv
  x:
    column: 0
    quantity: temperature
    unit: degC
  y:
    column: 1
    quantity: value
    unit: mol / m / s / Pa^0.5
note: Table 2, CR
curation:
  status: draft
  flags:
  - 'transcribed from the current HTM entry: check the values, method and location against the paper'
  migrated_from: h_transport_materials/property_database/tungsten/tungsten.py:483

File: data/records/W-P-D-byeon2021.yaml
id: htm:W-P-D-byeon2021
property: permeability
law: sieverts
material: tungsten
isotope: D
method: unknown
sample:
  form: ITER grade
source:
  doi: 10.1016/j.jnucmat.2020.152675
  location: null
reported:
  form: points
  file: W-P-D-byeon2021.csv
  x:
    column: 0
    quantity: temperature
    unit: degC
  y:
    column: 1
    quantity: value
    unit: mol / m / s / Pa^0.5
note: Table 2, ITER grade
curation:
  status: draft
  flags:
  - 'transcribed from the current HTM entry: check the values, method and location against the paper'
  migrated_from: h_transport_materials/property_database/tungsten/tungsten.py:471
