Repository: RemDelaporteMathurin/h-transport-materials

Plots for the record report on pull requests. Generated, do not edit.

File: data/records/W-P-D-esteban2001.yaml
id: htm:W-P-D-esteban2001
property: permeability
law: sieverts
material: tungsten
isotope: D
method: unknown
source:
  doi: 10.1016/S0022-3115(01)00486-X
  location: null
reported:
  form: arrhenius
  pre_exp:
    value: 1.51e-11
    unit: mol * m**-1 * Pa**-0.5 * s**-1
  act_energy:
    value: 38.7
    unit: kJ * mol**-1
  range:
    value:
    - 673.0
    - 1073.0
    unit: K
curation:
  status: draft
  flags:
  - 'migrated automatically: check the values, method and location against the paper'
  migrated_from: h_transport_materials/property_database/tungsten/tungsten.py:208

File: data/records/W-P-D-liang2018.yaml
id: htm:W-P-D-liang2018
property: permeability
law: sieverts
material: tungsten
isotope: D
method: unknown
source:
  doi: 10.1016/j.jnucmat.2018.04.021
  location: null
reported:
  form: arrhenius
  pre_exp:
    value: 4.94e-07
    unit: mol * m**-1 * s**-1 * Pa**-0.5
  act_energy:
    value: 1.38
    unit: eV * particle**-1
  range:
    value:
    - 600.0
    - 800.0
    unit: degC
curation:
  status: draft
  flags:
  - 'migrated automatically: check the values, method and location against the paper'
  migrated_from: h_transport_materials/property_database/tungsten/tungsten.py:236

File: data/records/W-P-D-liu2016-b.yaml
id: htm:W-P-D-liu2016-b
property: permeability
law: sieverts
material: tungsten
isotope: D
method: unknown
sample:
  form: rolled, 114 um
source:
  doi: 10.1016/j.fusengdes.2016.09.003
  location: null
reported:
  form: points
  file: W-P-D-liu2016-b.csv
  x:
    column: 0
    quantity: inverse_temperature
    unit: 1/K
    factor: 1.0
  y:
    column: 1
    quantity: value
    unit: mol / m / s / Pa^0.5
curation:
  status: draft
  flags:
  - 'transcribed from the current HTM entry: check the values, method and location against the paper'
  - the current note says rolled_144um; the data are those of the 114 um rolled sample
  migrated_from: h_transport_materials/property_database/tungsten/tungsten.py:277

File: data/records/W-P-D-liu2016-c.yaml
id: htm:W-P-D-liu2016-c
property: permeability
law: sieverts
material: tungsten
isotope: D
method: unknown
sample:
  form: rolled, 240 um
source:
  doi: 10.1016/j.fusengdes.2016.09.003
  location: null
reported:
  form: points
  file: W-P-D-liu2016-c.csv
  x:
    column: 0
    quantity: inverse_temperature
    unit: 1/K
    factor: 1.0
  y:
    column: 1
    quantity: value
    unit: mol / m / s / Pa^0.5
curation:
  status: draft
  flags:
  - 'transcribed from the current HTM entry: check the values, method and location against the paper'
  migrated_from: h_transport_materials/property_database/tungsten/tungsten.py:289

File: data/records/W-P-D-liu2016-d.yaml
id: htm:W-P-D-liu2016-d
property: permeability
law: sieverts
material: tungsten
isotope: D
method: unknown
sample:
  form: annealed, 50 um
source:
  doi: 10.1016/j.fusengdes.2016.09.003
  location: null
reported:
  form: points
  file: W-P-D-liu2016-d.csv
  x:
    column: 0
    quantity: inverse_temperature
    unit: 1/K
    factor: 1.0
  y:
    column: 1
    quantity: value
    unit: mol / m / s / Pa^0.5
curation:
  status: draft
  flags:
  - 'transcribed from the current HTM entry: check the values, method and location against the paper'
  migrated_from: h_transport_materials/property_database/tungsten/tungsten.py:301

File: data/records/W-P-D-liu2016-e.yaml
id: htm:W-P-D-liu2016-e
property: permeability
law: sieverts
material: tungsten
isotope: D
method: unknown
sample:
  form: annealed, 250 um
source:
  doi: 10.1016/j.fusengdes.2016.09.003
  location: null
reported:
  form: points
  file: W-P-D-liu2016-e.csv
  x:
    column: 0
    quantity: inverse_temperature
    unit: 1/K
    factor: 1.0
  y:
    column: 1
    quantity: value
    unit: mol / m / s / Pa^0.5
curation:
  status: draft
  flags:
  - 'transcribed from the current HTM entry: check the values, method and location against the paper'
  migrated_from: h_transport_materials/property_database/tungsten/tungsten.py:313

File: data/records/W-P-D-liu2016-f.yaml
id: htm:W-P-D-liu2016-f
property: permeability
law: sieverts
material: tungsten
isotope: D
method: unknown
sample:
  form: recrystallized, 250 um
source:
  doi: 10.1016/j.fusengdes.2016.09.003
  location: null
reported:
  form: points
  file: W-P-D-liu2016-f.csv
  x:
    column: 0
    quantity: inverse_temperature
    unit: 1/K
    factor: 1.0
  y:
    column: 1
    quantity: value
    unit: mol / m / s / Pa^0.5
curation:
  status: draft
  flags:
  - 'transcribed from the current HTM entry: check the values, method and location against the paper'
  migrated_from: h_transport_materials/property_database/tungsten/tungsten.py:331

File: data/records/W-P-D-liu2016.yaml
id: htm:W-P-D-liu2016
property: permeability
law: sieverts
material: tungsten
isotope: D
method: unknown
sample:
  form: rolled, 50 um
source:
  doi: 10.1016/j.fusengdes.2016.09.003
  location: null
reported:
  form: points
  file: W-P-D-liu2016.csv
  x:
    column: 0
    quantity: inverse_temperature
    unit: 1/K
    factor: 1.0
  y:
    column: 1
    quantity: value
    unit: mol / m / s / Pa^0.5
curation:
  status: draft
  flags:
  - 'transcribed from the current HTM entry: check the values, method and location against the paper'
  migrated_from: h_transport_materials/property_database/tungsten/tungsten.py:265

File: data/records/W-P-D-zhao2020.yaml
id: htm:W-P-D-zhao2020
property: permeability
law: sieverts
material: tungsten
isotope: D
method: unknown
source:
  doi: 10.1080/15361055.2019.1705727
  location: null
reported:
  form: arrhenius
  pre_exp:
    value: 3.2e-08
    unit: mol * m**-1 * Pa**-0.5 * s**-1
  act_energy:
    value: 0.81
    unit: eV * particle**-1
  range:
    value:
    - 627.0
    - 965.0
    unit: K
note: undamaged W
curation:
  status: draft
  flags:
  - 'migrated automatically: check the values, method and location against the paper'
  migrated_from: h_transport_materials/property_database/tungsten/tungsten.py:217

File: data/records/W-P-H-esteban2001.yaml
id: htm:W-P-H-esteban2001
property: permeability
law: sieverts
material: tungsten
isotope: H
method: unknown
source:
  doi: 10.1016/S0022-3115(01)00486-X
  location: null
reported:
  form: arrhenius
  pre_exp:
    value: 1.65e-11
    unit: mol * m**-1 * Pa**-0.5 * s**-1
  act_energy:
    value: 36.2
    unit: kJ * mol**-1
  range:
    value:
    - 673.0
    - 1073.0
    unit: K
curation:
  status: draft
  flags:
  - 'migrated automatically: check the values, method and location against the paper'
  migrated_from: h_transport_materials/property_database/tungsten/tungsten.py:200

File: data/records/W-P-H-frauenfelder1968.yaml
id: htm:W-P-H-frauenfelder1968
property: permeability
law: sieverts
material: tungsten
isotope: H
method: unknown
source:
  doi: 10.1063/1.1669720
  location: null
reported:
  form: arrhenius
  pre_exp:
    value: 0.0015
    unit: torr * L / cm / s / torr^0.5
  act_energy:
    value: 31.5
    unit: kcal/mol
  range:
    value:
    - 1050
    - 2400
    unit: K
transformations:
- op: gas_volume_to_amount
  params:
    T_ref: 273 K
  origin: paper
  rationale: the paper gives the permeating amount as a gas volume (torr L) at 273 K
curation:
  status: draft
  flags:
  - 'transcribed from the current HTM entry: check the values, method and location against the paper'
  - check that 273 K (not 273.15 K) is the reference temperature printed
  migrated_from: h_transport_materials/property_database/tungsten/tungsten.py:180

File: data/records/W-P-H-zakharov1975.yaml
id: htm:W-P-H-zakharov1975
property: permeability
law: sieverts
material: tungsten
isotope: H
method: unknown
source:
  doi: 10.1007/BF00715727
  location: null
reported:
  form: arrhenius
  pre_exp:
    value: 0.0052
    unit: ccNTP * cm * cm**-2 * s**-1 * atm**-0.5
  act_energy:
    value: 25400.0
    unit: cal * mol**-1
  range:
    value:
    - 400.0
    - 1200.0
    unit: degC
note: the author gives activation energies in cal
curation:
  status: draft
  flags:
  - 'migrated automatically: check the values, method and location against the paper'
  migrated_from: h_transport_materials/property_database/tungsten/tungsten.py:188

File: data/records/W-P-T-shimada2019.yaml
id: htm:W-P-T-shimada2019
property: permeability
law: sieverts
material: tungsten
isotope: T
method: unknown
source:
  doi: 10.1016/j.fusengdes.2019.03.083
  location: null
reported:
  form: arrhenius
  pre_exp:
    value: 2.13e-09
    unit: mol * m**-1 * Pa**-0.5 * s**-1
  act_energy:
    value: 93.32
    unit: kJ * mol**-1
  range:
    value:
    - 573.0
    - 873.0
    unit: K
note: polycristalline tungsten, pressure range 5.8e-2-6.8e-2 Pa, details in table 1
curation:
  status: draft
  flags:
  - 'migrated automatically: check the values, method and location against the paper'
  migrated_from: h_transport_materials/property_database/tungsten/tungsten.py:436

File: data/records/W-S-D-esteban2001.yaml
id: htm:W-S-D-esteban2001
property: solubility
law: sieverts
material: tungsten
isotope: D
method: isovolumetric-desorption
source:
  doi: 10.1016/S0022-3115(01)00486-X
  location: null
reported:
  form: arrhenius
  pre_exp: {value: 0.75e-2, unit: "mol / m^3 / Pa^0.5"}
  act_energy: {value: 28.7, unit: "kJ/mol"}
  range: {value: [673, 1073], unit: K}

File: data/records/W-S-H-esteban2001.yaml
id: htm:W-S-H-esteban2001
property: solubility
law: sieverts
material: tungsten
isotope: H
method: isovolumetric-desorption
source:
  doi: 10.1016/S0022-3115(01)00486-X
  location: null
reported:
  form: arrhenius
  pre_exp: {value: 2.9e-2, unit: "mol / m^3 / Pa^0.5"}
  act_energy: {value: 26.9, unit: "kJ/mol"}
  range: {value: [673, 1073], unit: K}

File: data/records/W-S-H-frauenfelder1969.yaml
id: htm:W-S-H-frauenfelder1969
property: solubility
law: sieverts
material: tungsten
isotope: H
method: unknown
source:
  key: frauenfelder1969
  location: null
reported:
  form: arrhenius
  pre_exp:
    value: 2.9e-1
    unit: "torr * L / cm^3 / torr^0.5"
  act_energy: {value: 24000, unit: "cal/mol"}
  range: {value: [1100, 2400], unit: K}
transformations:
  - op: gas_volume_to_amount
    params: {T_ref: "273 K"}
    origin: paper
    rationale: the paper gives the dissolved amount as a gas volume (torr L) at 273 K
curation:
  status: draft
  flags:
    - fill method and location from the paper
    - check that 273 K (not 273.15 K) is the reference temperature printed

File: data/records/W-S-T-esteban2001.yaml
id: htm:W-S-T-esteban2001
property: solubility
law: sieverts
material: tungsten
isotope: T
method: isotope-extrapolation
source:
  key: esteban2001
  location: null
reported:
  form: arrhenius
  pre_exp: {value: 2.25e-2, unit: "mol / m^3 / Pa^0.5"}
  act_energy: {value: 27.8, unit: "kJ/mol"}
  range: {value: [673, 1073], unit: K}
note: >-
  Extrapolated by the authors from the protium and deuterium results using the
  oscillation temperatures of a harmonic oscillator model (abstract), not measured.

File: data/records/Y-S-D-begun1980.yaml
id: htm:Y-S-D-begun1980
property: solubility
law: sieverts
material: yttrium
isotope: D
method: unknown
source:
  doi: 10.1063/1.439496
  location: null
reported:
  form: points
  file: Y-S-D-begun1980.csv
  x:
    column: 0
    quantity: temperature
    unit: degC
  y:
    column: 1
    quantity: value
    unit: atfr / torr^0.5
transformations:
- op: mole_fraction_to_concentration
  params:
    molar_volume: 1.99e-5 m^3/mol
  origin: htm
  rationale: The paper gives an atom fraction. HTM divides it by the molar volume from https://www.aqua-calc.com/calculate/mole-to-volume-and-weight/substance/yttrium,
    a room temperature value.
note: table I
curation:
  status: draft
  flags:
  - 'transcribed from the current HTM entry: check the values, method and location against the paper'
  migrated_from: h_transport_materials/property_database/yttrium.py:26

File: data/records/Y-S-H-begun1980.yaml
id: htm:Y-S-H-begun1980
property: solubility
law: sieverts
material: yttrium
isotope: H
method: unknown
source:
  doi: 10.1063/1.439496
  location: null
reported:
  form: points
  file: Y-S-H-begun1980.csv
  x:
    column: 0
    quantity: temperature
    unit: degC
  y:
    column: 1
    quantity: value
    unit: atfr / torr^0.5
transformations:
- op: mole_fraction_to_concentration
  params:
    molar_volume: 1.99e-5 m^3/mol
  origin: htm
  rationale: The paper gives an atom fraction. HTM divides it by the molar volume from https://www.aqua-calc.com/calculate/mole-to-volume-and-weight/substance/yttrium,
    a room temperature value.
note: table I
curation:
  status: draft
  flags:
  - 'transcribed from the current HTM entry: check the values, method and location against the paper'
  migrated_from: h_transport_materials/property_database/yttrium.py:16

File: data/records/Y-S-T-begun1980.yaml
id: htm:Y-S-T-begun1980
property: solubility
law: sieverts
material: yttrium
isotope: T
method: unknown
source:
  doi: 10.1063/1.439496
  location: null
reported:
  form: points
  file: Y-S-T-begun1980.csv
  x:
    column: 0
    quantity: temperature
    unit: degC
  y:
    column: 1
    quantity: value
    unit: atfr / torr^0.5
transformations:
- op: mole_fraction_to_concentration
  params:
    molar_volume: 1.99e-5 m^3/mol
  origin: htm
  rationale: The paper gives an atom fraction. HTM divides it by the molar volume from https://www.aqua-calc.com/calculate/mole-to-volume-and-weight/substance/yttrium,
    a room temperature value.
note: table I
curation:
  status: draft
  flags:
  - 'transcribed from the current HTM entry: check the values, method and location against the paper'
  migrated_from: h_transport_materials/property_database/yttrium.py:36

File: data/records/Zr-D-H-kearns1972.yaml
id: htm:Zr-D-H-kearns1972
property: diffusivity
material: zirconium
isotope: H
method: unknown
source:
  doi: 10.1016/0022-3115(72)90065-7
  location: null
reported:
  form: arrhenius
  pre_exp:
    value: 0.00773
    unit: cm**2 * s**-1
  act_energy:
    value: 10.83
    unit: kcal * mol**-1
  range:
    value:
    - 548.0
    - 973.0
    unit: K
curation:
  status: draft
  flags:
  - 'migrated automatically: check the values, method and location against the paper'
  migrated_from: h_transport_materials/property_database/zirconium/zirconium.py:9

File: data/records/Zr-S-H-kearns1967.yaml
id: htm:Zr-S-H-kearns1967
property: solubility
law: sieverts
material: zirconium
isotope: H
method: unknown
source:
  doi: 10.1016/0022-3115(67)90047-5
  location: null
reported:
  form: arrhenius
  pre_exp:
    value: 0.43
    unit: mol * m**-3 * Pa**-0.5
  act_energy:
    value: -49.5
    unit: kJ * mol**-1
  range:
    value:
    - 602.0
    - 1069.0
    unit: K
note: this was found in Shimada 2020 review 'Tritium Transport in Fusion Reactor Materials'however, I
  can't find this activation energy in Kearns paper
curation:
  status: draft
  flags:
  - 'migrated automatically: check the values, method and location against the paper'
  migrated_from: h_transport_materials/property_database/zirconium/zirconium.py:17

File: data/records/Zr-S-H-yamanaka1989.yaml
id: htm:Zr-S-H-yamanaka1989
property: solubility
law: sieverts
material: zirconium
isotope: H
method: unknown
source:
  doi: 10.1016/0022-3115(89)90446-7
  location: null
reported:
  form: points
  file: Zr-S-H-yamanaka1989.csv
  x:
    column: 0
    quantity: inverse_temperature
    unit: 1/K
    factor: 10000.0
  y:
    column: 1
    quantity: value
    unit: atfr / Pa^0.5
    scale: ln
transformations:
- op: mole_fraction_to_concentration
  params:
    molar_volume: 1.4e-5 m^3/mol
  origin: htm
  rationale: The paper gives an atom fraction. HTM divides it by the molar volume from https://www.aqua-calc.com/calculate/mole-to-volume-and-weight/substance/zirconium,
    a room temperature value.
curation:
  status: draft
  flags:
  - 'transcribed from the current HTM entry: check the values, method and location against the paper'
  migrated_from: h_transport_materials/property_database/zirconium/zirconium.py:32
