Repository: RemDelaporteMathurin/h-transport-materials

Plots for the record report on pull requests. Generated, do not edit.

File: h_transport_materials/property_database/tungsten/liu_2016/diffusivity.csv
rolled_114umX,rolled_114umY,rolled_240umX,rolled_240umY,annealed_102umX,annealed_102umY,annealed_250umX,annealed_250umY,recrystallized_250umX,recrystallized_250umY
0.001043774319066148,1.2076128088885577e-11,0.0010505836575875488,1.057052081000988e-11,0.0011731517509727628,6.819223736826058e-11,0.0010792801556420233,2.9016872564472944e-10,0.0011439688715953308,3.26026582829654e-10
0.0011021400778210117,4.915483753908272e-12,0.001080739299610895,5.8057111097785525e-12,0.0012480544747081714,1.2484913627071812e-11,0.0011488326848249028,7.288708847954224e-11,0.001171206225680934,1.7320252414680232e-10
0.0011702334630350195,1.6385429560177164e-12,0.0011429961089494164,2.4431594252427144e-12,0.0013326848249027238,2.8856321225380864e-12,0.0011104085603112841,1.8512704949381608e-10,0.001200389105058366,1.37198510855689e-10
,,0.001109922178988327,3.766202041592008e-12,0.0014494163424124515,5.838013033706293e-13,,,0.0012441634241245137,7.535436834537602e-11

File: h_transport_materials/property_database/tungsten/liu_2016/permeability.csv
rolled_50umX,rolled_50umY,rolled_114umX,rolled_114umY,rolled_240umX,rolled_240umY,annealed_50umX,annealed_50umY,annealed_250umX,annealed_250umY,recrystallized_250umX,recrystallized_250umY
0.001051063829787234,9.824556699370533e-14,0.0010446808510638297,6.32238235603483e-14,0.001049787234042553,7.690626809805579e-14,0.0010529787234042553,8.621688138747542e-14,0.0010765957446808511,5.19756316935512e-14,0.001244468085106383,2.7968884686030684e-15
0.0011059574468085106,4.414677256069794e-14,0.0011014893617021277,4.3431904867289073e-14,0.001081063829787234,4.414677256069794e-14,0.0011104255319148936,3.62925913343982e-14,0.0011104255319148936,3.1849111752008057e-14,0.001199787234042553,6.024333268868697e-15
0.0011736170212765958,1.6308122842638676e-14,0.0011685106382978722,1.138733707458686e-14,0.0011104255319148936,3.082599908981613e-14,0.0011774468085106382,1.3189639082455248e-14,,,0.0011710638297872341,8.769621890255918e-15
,,,,0.0011429787234042553,1.9200157504532567e-14,0.0012138297872340425,8.215245419076818e-15,,,0.001144255319148936,1.4786435181925017e-14
